Repository: katya5226/TCCbuilderApp

# TCCbuilderApp

The original code was forked from the project CircuitJS1 (Copyright(C) Paul Falstad and Iain Sharp, https://github.com/pfalstad/circuitjs1).
To build your own application, see the instructions available at https://github.com/pfalstad/circuitjs1 (README).

TCCbuilder is the world's first open-source tool for modelling macroscopic solid-state, mechanic, and fluidic thermal control elements (TCEs) and thermal control circuits (TCCs) with a graphical user interface and a library of materials and TCEs.
The library of materials contains relevant materials and their properties, that are needed for building and modelling of TCEs and TCCs. It is available at https://github.com/katya5226/TCCMaterialLibrary. Graphical representation of the properties is available at https://matview.tccbuilder.org/.
The library of TCEs contains some of the already built and tested TCEs from literature, especially their dimensions and effective values of thermal conductivity, heat capacity, and density. It is available at https://github.com/katya5226/TCE-Library.

The vision of TCCbuilder is to provide an important bridge between fundamental research and the development of real systems in the fields of cryogenics, energy conversion, microfluidics, biology, chemistry and pharmaceuticals, building, space, sensor technology and caloric cooling.
Researchers around the world are kindly invited to contribute to the project, whether to improve functionality or to add TCEs and materials to the library. Any feedback is also very welcome, fell free to post issues in any of the TCCbuilder repositories.

Live version of the app is available at  https://app.tccbuilder.org.

File: src/com/lushprojects/circuitjs1/public/material_data/materials/P(VDF_TrFE)(55_45)/cp.txt
313.49	1413.76
315.39	1425.66
321.92	1518.5
326.19	1597.05
329.5	1675.61
332.35	1808.91
333.21	1873.19
334.06	1939.84
334.72	2006.49
335.38	2070.76
336.24	2137.42
336.91	2163.6
337.37	2189.79
337.85	2215.97
338.32	2189.79
338.98	2123.13
338.98	2123.13
339.46	2058.86
339.93	2032.68
340.41	2006.49
340.89	1939.84
341.54	1913.65
342.02	1887.47
342.69	1861.28
343.15	1835.1
343.82	1808.91
344.49	1808.91
345.14	1782.73
346.29	1756.54
348.55	1730.36
348.55	1730.36
351.02	1701.79
354.35	1675.61
358.33	1649.42
362.59	1649.42
365.23	1649.42
368.18	1649.42
370.45	1649.42
372.44	1649.42
374.91	1649.42
377.19	1649.42
383.26	1675.61
391.5	1701.79
