Repository: katya5226/TCCbuilderApp

# TCCbuilderApp

The original code was forked from the project CircuitJS1 (Copyright(C) Paul Falstad and Iain Sharp, https://github.com/pfalstad/circuitjs1).
To build your own application, see the instructions available at https://github.com/pfalstad/circuitjs1 (README).

TCCbuilder is the world's first open-source tool for modelling macroscopic solid-state, mechanic, and fluidic thermal control elements (TCEs) and thermal control circuits (TCCs) with a graphical user interface and a library of materials and TCEs.
The library of materials contains relevant materials and their properties, that are needed for building and modelling of TCEs and TCCs. It is available at https://github.com/katya5226/TCCMaterialLibrary. Graphical representation of the properties is available at https://matview.tccbuilder.org/.
The library of TCEs contains some of the already built and tested TCEs from literature, especially their dimensions and effective values of thermal conductivity, heat capacity, and density. It is available at https://github.com/katya5226/TCE-Library.

The vision of TCCbuilder is to provide an important bridge between fundamental research and the development of real systems in the fields of cryogenics, energy conversion, microfluidics, biology, chemistry and pharmaceuticals, building, space, sensor technology and caloric cooling.
Researchers around the world are kindly invited to contribute to the project, whether to improve functionality or to add TCEs and materials to the library. Any feedback is also very welcome, fell free to post issues in any of the TCCbuilder repositories.

Live version of the app is available at  https://app.tccbuilder.org.

File: src/com/lushprojects/circuitjs1/public/material_data/materials/La(Fe-Mn0.06-Si)13-H/cp_cooling.txt
325.17	607.42
326.28	618.07
327.37	618.07
328.26	628.73
329.11	639.39
330.15	644.71
331.14	666.03
332.33	676.68
333.14	708.65
333.55	761.94
333.76	783.25
334.2	799.23
334.49	905.8
334.72	1070.97
335.03	1145.57
335.42	1220.16
335.65	1342.71
335.89	1486.57
336.1	1598.47
336.3	1827.58
336.46	2003.41
336.67	2195.23
336.74	2387.04
336.87	2530.9
336.87	2690.75
336.98	2866.58
337.21	2946.5
337.42	3047.74
337.45	3202.26
337.52	3367.43
337.6	3489.98
337.73	3628.52
337.83	3767.05
337.99	3692.46
338.09	3937.55
338.3	3633.84
338.3	3495.31
338.35	3282.18
338.38	3042.41
338.43	2797.31
338.48	2562.87
338.48	2237.85
338.59	1864.88
338.61	1582.48
338.69	1316.07
338.85	1076.3
339	815.22
339.42	618.07
339.94	564.79
340.56	538.15
341.42	538.15
342.35	527.49
343.52	522.17
344.53	516.84
345.7	506.18
346.79	500.85
347.83	500.85
348.97	506.18
350.19	516.84
351.28	490.2
352.22	495.52
353.28	495.52
354.27	500.85

File: src/com/lushprojects/circuitjs1/public/material_data/materials/La(Fe-Mn0.06-Si)13-H/cp_cooling_fields_t.txt
0	0	0.5	1	1.5
325	607.42	606.06	606.06	616.16
325.3	608.67	606.06	606.06	616.16
325.6	611.55	606.06	606.06	616.16
325.9	614.42	606.06	606.06	616.16
326.2	617.3	606.06	606.06	616.16
326.5	618.07	606.06	606.06	616.16
326.8	618.07	606.06	607.57	616.16
327.1	618.07	606.47	611.36	616.16
327.4	618.43	612.59	615.15	616.16
327.7	622.02	618.71	622.6	616.16
328	625.62	624.83	631.38	619.47
328.3	629.23	627.88	640.17	627.11
328.6	632.99	630	648.95	634.75
328.9	636.76	632.12	656.57	642.39
329.2	639.85	634.24	656.57	646.46
329.5	641.38	636.36	656.57	646.46
329.8	642.92	639.73	655.04	646.46
330.1	644.45	643.09	651.97	646.82
330.4	650.09	646.46	648.91	649.01
330.7	656.55	652.29	646.97	651.19
331	663.02	658.12	649.52	653.37
331.3	667.46	663.95	652.07	655.55
331.6	670.15	667.98	654.62	662.71
331.9	672.83	670.45	656.57	674.21
332.2	675.52	672.91	656.57	685.72
332.5	683.39	675.37	656.57	681.36
332.8	695.23	676.77	658.49	675.24
333.1	707.07	676.77	665.71	669.12
333.4	742.44	676.77	672.92	668.51
333.7	777.16	690.6	679.36	671.57
334	791.97	708.63	684.92	674.63
334.3	835.98	726.67	690.48	676.77
334.6	984.79	733.19	696.04	676.77
334.9	1114.29	739.31	696.97	676.77
335.2	1178.08	745.43	696.97	676.77
335.5	1262.79	768.09	696.97	676.77
335.8	1432.62	800.51	702.42	676.77
336.1	1598.47	876.26	712.63	677.4
336.4	1937.47	976.77	722.84	696.34
336.7	2277.43	1109.92	733.33	715.28
337	2873.53	1195.76	744.03	719.92
337.3	2989.89	1238.18	754.73	722.99
337.6	3489.98	1364.68	777.78	726.05
337.9	3734.42	1573.73	814.14	733.88
338.2	3778.46	1782.83	874.75	744.9
338.5	2170.04	2246.14	986.93	764.77
338.8	1151.23	2666.67	1093.22	787.34
339.1	768.28	3033.94	1178.22	809.91
339.4	627.46	3640.41	1271.04	828.84
339.7	589.38	3484.85	1488.21	845.67
340	562.21	4000	1634.68	909.09
340.3	549.32	1848.48	1919.19	982.07
340.6	538.15	1232.86	2307.07	1056.28
340.9	538.15	773.73	2703.03	1212.93
341.2	538.15	649.83	3057.38	1267.48
341.5	537.23	603.54	3554.51	1386.5
341.8	533.79	565.66	3547.47	1589.9
342.1	530.36	553.52	3450.51	1703.84
342.4	527.26	550.74	2036.37	2012.12
342.7	525.9	547.95	1338.38	2402.02
343	524.53	544.96	737.78	2739.39
343.3	523.17	540.07	656.56	3180.47
343.6	521.75	535.19	604.69	3402.02
343.9	520.16	530.3	568.74	3290.91
344.2	518.58	525.41	553.71	2551.52
344.5	517	530.39	550.8	1171.72
344.8	514.38	535.7	547.88	767.67
345.1	511.65	541.02	544.96	691.92
345.4	508.91	545.45	542.05	654.04
345.7	506.18	545.45	539.14	628.54
346	504.71	545.45	536.22	613.88
346.3	503.25	545.45	535.35	599.22
346.6	501.78	540.63	535.35	584.56
346.9	500.85	535.07	534.67	572.87
347.2	500.85	529.51	531.76	565.66
347.5	500.85	525.25	528.84	558.45
347.8	500.85	525.25	525.93	555.56
348.1	502.11	525.25	525.25	555.56
348.4	503.51	525.25	525.25	555.56
348.7	504.92	525.51	525.25	555.56
349	506.44	527.48	525.25	555.56
349.3	509.06	529.45	525.25	554.5
349.6	511.68	531.41	525.25	546.52
349.9	514.31	533.38	524.23	538.54
350.2	516.6	535.35	521.17	530.57
350.5	509.26	535.35	518.11	525.25
350.8	501.93	535.35	515.15	525.25
351.1	494.6	535.35	515.15	525.25
351.4	490.88	535.35	515.15	525.25
351.7	492.58	533.97	515.15	525.25
352	494.27	531.52	515.15	525.25
352.3	495.52	529.08	515.15	525.25
352.6	495.52	526.63	515.15	525.25
352.9	495.52	523.37	515.15	525.25
353.2	495.52	519.05	515.15	525.25
353.5	496.7	515.15	514.37	525.25
353.8	498.32	515.15	511.46	523.58
354.1	499.93	515.15	508.55	518.02
354.4	500.85	515.15	505.63	512.46
354.7	500.85	515.15	505.05	506.9

File: src/com/lushprojects/circuitjs1/public/material_data/materials/La(Fe-Mn0.06-Si)13-H/cp_heating_fields_t.txt
0	0	0.5	1	1.5
325	607.42	606.06	626.26	597.32
325.3	607.42	599.25	623.57	601.42
325.6	607.42	592.44	620.35	605.51
325.9	607.42	585.97	617.13	606.06
326.2	609.02	589.19	618.54	606.06
326.5	610.74	592.41	621.95	606.06
326.8	612.46	595.64	625.35	606.06
327.1	616.91	598.58	623.45	606.06
327.4	621.91	601.5	619.61	607.26
327.7	626.9	604.41	616.96	612.39
328	630.42	610.3	624.93	616.16
328.3	633.08	620.07	632.9	616.16
328.6	635.75	629.84	640.88	616.16
328.9	638.41	639.62	646.46	616.16
329.2	639.39	646.46	646.46	618.32
329.5	639.39	646.46	646.46	625.54
329.8	639.39	646.46	646.46	632.75
330.1	642.83	647.06	646.46	636.36
330.4	649.29	650.67	646.46	636.36
330.7	655.75	654.28	646.46	636.36
331	662.66	658.44	646.46	637.43
331.3	671.07	663.53	646.46	640.34
331.6	676.68	668.62	646.46	643.26
331.9	676.68	673.71	646.46	646.17
332.2	676.68	677.94	646.46	652.26
332.5	678.32	680.85	646.46	658.71
332.8	681.83	683.76	646.46	665.17
333.1	685.35	686.68	649.32	666.67
333.4	692.74	686.87	652.38	666.67
333.7	705.19	686.87	655.45	666.67
334	717.65	686.87	661.62	668.61
334.3	727.86	688.46	669.59	671.67
334.6	737.73	693.78	677.57	674.73
334.9	751.62	699.1	685.54	678.05
335.2	785.63	704.41	691.46	681.88
335.5	816.67	714.17	696.97	685.72
335.8	837.35	728.37	713.99	691.15
336.1	871.39	742.66	731.01	697.28
336.4	1021.4	757.09	747.79	703.4
336.7	1168.21	771.53	757.26	707.07
337	1128.82	812.12	766.73	707.07
337.3	1134.15	872.73	772.3	707.68
337.6	1315.74	943.31	777.44	716.86
337.9	1698.64	1020.71	786.81	726.05
338.2	1902.17	1104.93	796.48	735.23
338.5	2268.37	1160.59	806.15	747.26
338.8	2777.33	1232.33	837.17	760.15
339.1	3187.8	1390.58	879.41	773.05
339.4	3330.95	1757.04	959.8	782.35
339.7	2930.85	2012.63	1047.62	789.56
340	2474.95	2228.96	1147.47	796.78
340.3	1918.16	2760.1	1248.64	819.94
340.6	1501.84	3232.32	1361.61	846.29
340.9	1147.61	3119.19	1559.59	886.87
341.2	932.44	2670.71	1764.57	955.55
341.5	793.9	2441.25	1850.04	1081.51
341.8	621.38	1981.31	2182.49	1171.05
342.1	563.15	1678.12	2688.89	1211.45
342.4	560.08	1244.45	3197.84	1320.26
342.7	545.56	850.5	2952.73	1598.65
343	531.97	726.26	2553.54	1777.78
343.3	528.77	649.57	2197.98	1939.05
343.6	525.87	601.51	1785.86	2434.34
343.9	523.16	586.37	1474.75	2818.18
344.2	519.57	571.22	1200	3047.47
344.5	515.47	565.66	1043.29	2754.01
344.8	511.51	565.66	717.17	2449.49
345.1	511.51	565.66	640.04	2036.37
345.4	511.51	554.15	575.27	1717.18
345.7	512.06	542.64	572.36	1339.39
346	514.11	535.35	569.45	1074.74
346.3	516.16	535.35	566.53	810.1
346.6	516.84	535.35	560.61	676.77
346.9	516.84	531.71	553.39	618.58
347.2	515.61	527.67	546.17	594.34
347.5	510.34	525.25	545.45	574.61
347.8	505.07	525.25	545.45	569.68
348.1	500.85	525.25	545.45	564.76
348.4	500.85	525.25	545.45	559.83
348.7	500.85	525.25	544.95	554.12
349	499.6	525.25	541.16	543.29
349.3	498.03	525.25	537.37	532.47
349.6	496.46	525.25	535.35	524.57
349.9	496.9	525.25	535.35	522.54
350.2	500.33	525.25	535.35	520.51
350.5	503.77	525.25	533.31	518.47
350.8	505.21	525.25	527.19	516.44
351.1	501.98	525.25	521.07	515.15
351.4	498.75	525.25	515.15	515.15
351.7	495.52	525.25	515.15	513.79
352	492.45	525.25	515.15	507.96
352.3	489.38	525.25	515.15	502.14
352.6	486.3	525.25	515.15	496.31
352.9	488.28	519.14	515.15	494.95
353.2	494.67	511.16	515.15	494.95
353.5	500.79	503.19	515.15	494.95
353.8	498.97	495.22	515.15	496.81
354.1	497.16	494.95	515.15	510.8
354.4	495.52	494.95	515.15	524.78
354.7	495.52	494.95	515.15	525.25
