Repository: katya5226/TCCbuilderApp

# TCCbuilderApp

The original code was forked from the project CircuitJS1 (Copyright(C) Paul Falstad and Iain Sharp, https://github.com/pfalstad/circuitjs1).
To build your own application, see the instructions available at https://github.com/pfalstad/circuitjs1 (README).

TCCbuilder is the world's first open-source tool for modelling macroscopic solid-state, mechanic, and fluidic thermal control elements (TCEs) and thermal control circuits (TCCs) with a graphical user interface and a library of materials and TCEs.
The library of materials contains relevant materials and their properties, that are needed for building and modelling of TCEs and TCCs. It is available at https://github.com/katya5226/TCCMaterialLibrary. Graphical representation of the properties is available at https://matview.tccbuilder.org/.
The library of TCEs contains some of the already built and tested TCEs from literature, especially their dimensions and effective values of thermal conductivity, heat capacity, and density. It is available at https://github.com/katya5226/TCE-Library.

The vision of TCCbuilder is to provide an important bridge between fundamental research and the development of real systems in the fields of cryogenics, energy conversion, microfluidics, biology, chemistry and pharmaceuticals, building, space, sensor technology and caloric cooling.
Researchers around the world are kindly invited to contribute to the project, whether to improve functionality or to add TCEs and materials to the library. Any feedback is also very welcome, fell free to post issues in any of the TCCbuilder repositories.

Live version of the app is available at  https://app.tccbuilder.org.

File: src/com/lushprojects/circuitjs1/public/material_data/materials_library/500001-Si/Density.txt
Data is averaged from all the data from NIST web application (https://trc.nist.gov/MetalsAlloyUI/).
Temperature (K)	Density (kg/m^3)

21.36	2330.28
296.24	2334.17
617.44	2336.11
719.36	2338.06
830.54	2332.22
950.99	2330.28
1062.18	2326.39
1191.89	2322.5
1296.9	2322.5
1420.44	2310.84
1534.71	2310.84
1645.9	2295.28
1692.23	2549.99
1769.44	2534.43
1825.03	2509.16
1914.6	2481.94
2004.16	2458.6

File: src/com/lushprojects/circuitjs1/public/material_data/materials_library/500001-Si/Specific heat capacity.txt
Data is averaged from all the data from NIST web application (https://trc.nist.gov/MetalsAlloyUI/).
Temperature (K)	Specific heat capacity (J/kg/K)

0	0
4.77	0
28.17	15.14
41.17	50.96
54.17	97.01
69.77	152.02
80.17	199.35
100.98	265.87
116.58	327.27
137.38	386.12
150.38	434.73
171.18	485.9
184.18	531.95
210.18	594.63
233.59	639.41
259.59	670.11
285.59	708.49
321.99	735.35
379.2	798.03
426	827.46
493.61	854.32
569.01	869.67
641.82	879.91
709.43	886.3
795.23	896.54
901.84	902.93
1000.65	909.33
1094.26	920.84
1190.47	925.96
1294.47	936.19
1401.08	938.75
1497.29	940.03
1583.1	941.31
1681.91	936.19
1783.32	928.52
1876.92	920.84
1973.13	911.89
