Repository: katya5226/TCCbuilderApp

# TCCbuilderApp

The original code was forked from the project CircuitJS1 (Copyright(C) Paul Falstad and Iain Sharp, https://github.com/pfalstad/circuitjs1).
To build your own application, see the instructions available at https://github.com/pfalstad/circuitjs1 (README).

TCCbuilder is the world's first open-source tool for modelling macroscopic solid-state, mechanic, and fluidic thermal control elements (TCEs) and thermal control circuits (TCCs) with a graphical user interface and a library of materials and TCEs.
The library of materials contains relevant materials and their properties, that are needed for building and modelling of TCEs and TCCs. It is available at https://github.com/katya5226/TCCMaterialLibrary. Graphical representation of the properties is available at https://matview.tccbuilder.org/.
The library of TCEs contains some of the already built and tested TCEs from literature, especially their dimensions and effective values of thermal conductivity, heat capacity, and density. It is available at https://github.com/katya5226/TCE-Library.

The vision of TCCbuilder is to provide an important bridge between fundamental research and the development of real systems in the fields of cryogenics, energy conversion, microfluidics, biology, chemistry and pharmaceuticals, building, space, sensor technology and caloric cooling.
Researchers around the world are kindly invited to contribute to the project, whether to improve functionality or to add TCEs and materials to the library. Any feedback is also very welcome, fell free to post issues in any of the TCCbuilder repositories.

Live version of the app is available at  https://app.tccbuilder.org.

# TCCMaterialLibrary

When adding a material, first read Material classification.docx.
Make a folder for the material named with its ID and short name (see Material classification.xlsx for ID creation).
Create two subfolders: appInfo and data.
Input all the necessary files (in right format) in the folders (see Material classification.docx).
Add the material to the Material classification.xlsx tables.
Add the flags of the material to materials_flags.csv.

File: src/lahde/tccbuilder/public/TCCMaterialLibrary/700015-(C14H29NH3)2CuCl4/data/Specific heat capacity.txt
Data from Dong-Hua 2010 (https://doi.org/10.1016/j.solmat.2011.06.014)
At magnetic field 0 T, upon heating.
Temperature (K)		Heat capacity(J/kg/K)

78.846	295.45
82.107	307.27
85.368	320.40
89.047	333.54
92.391	345.28
95.736	358.10
98.913	368.89
102.17	379.14
104.85	388.75
107.27	396.97
109.7	405.51
112.21	414.70
115.05	424.73
118.23	435.84
121.07	444.39
124.16	455.07
126.92	463.93
129.77	472.47
132.69	481.33
135.62	491.26
138.21	500.88
140.72	507.71
143.14	515.29
145.9	524.16
148.41	531.95
150.84	540.18
153.09	547.65
155.69	554.70
158.53	563.56
161.29	570.72
163.88	576.80
166.47	584.60
169.06	591.65
171.24	596.77
173.58	603.39
175.92	609.37
178.34	615.46
180.85	621.44
182.94	627.21
185.95	633.29
188.55	640.36
190.72	644.87
192.89	649.31
195.15	656.41
197.66	662.43
200.08	667.76
202.34	673.78
204.43	679.56
206.69	684.56
208.78	690.53
210.87	694.52
213.04	699.09
215.13	703.78
217.31	707.65
219.4	712.34
221.57	717.35
223.58	720.90
225.67	726.23
227.68	731.11
229.68	736.12
231.69	741.38
233.7	745.63
236.04	750.58
237.96	754.51
239.97	758.44
242.06	762.76
243.9	766.69
246.07	770.56
248.33	774.49
250.33	778.74
252.51	783.05
254.43	787.30
256.44	791.55
258.53	795.10
260.62	800.11
262.96	804.74
265.05	808.67
267.22	812.92
269.31	817.55
271.4	821.79
273.75	826.36
276	831.12
278.26	835.37
280.43	838.85
282.61	843.48
284.87	847.41
286.96	851.35
289.3	856.74
291.3	860.80
293.39	865.68
295.48	869.29
297.58	874.24
300.39	880.71
302.88	888.57
305.98	900.87
308.95	918.95
311.92	940.44
314.94	960.42
318.01	980.84
321.05	1005.06
324.07	1035.63
327.06	1071.97
330.08	1110.33
332.99	1517.65
335.69	1852.16
338.55	1834.15
340.91	4364.79
342.36	16279.90
344.79	2622.78
349.49	1085.35
352.44	5625.48
356.34	1204.38
361.44	974.69
364.61	977.10
367.79	979.51
370.89	982.43
374.06	985.28
377.31	987.43
380.48	990.48
383.57	993.02
386.69	994.47
389.72	996.06

File: src/lahde/tccbuilder/public/TCCMaterialLibrary/700017-(C11H23NH3)2CuCl4/data/Specific heat capacity.txt
Data from Dong-fei 2013 (https://doi.org/10.1016/j.solmat.2013.02.009)
At magnetic field 0 T, upon heating.
Temperature (K)		Heat capacity(J/kg/K)
78.959	147.03
80.604	150.53
82.907	153.37
85.374	158.19
87.678	161.47
89.981	165.28
92.309	168.24
94.435	171.20
96.409	173.89
98.534	177.39
100.66	180.49
102.63	183.58
104.96	186.68
106.58	188.71
108.76	192.20
110.53	195.71
112.5	198.67
114.68	201.90
116.45	205.00
118.43	207.42
121.21	211.73
123.79	216.30
126.83	220.76
130.78	227.21
134.37	233.40
138.01	238.93
141.81	244.99
145.4	250.77
149.2	256.83
152.84	262.09
156.44	267.74
160.08	273.80
163.68	279.59
167.32	286.05
171.27	292.38
174.86	298.17
178.15	303.69
181.59	309.34
186.4	318.09
190.98	325.13
194.77	330.60
198.39	336.51
202	341.98
205.79	347.89
209.41	353.35
213.02	359.48
216.64	364.95
220.26	370.81
223.88	376.87
227.66	383.53
231.28	389.59
234.74	395.65
238.19	401.71
241.65	407.77
246.25	415.65
250.53	422.92
253.98	428.97
257.44	435.03
260.89	441.09
264.35	447.15
267.8	453.21
271.26	459.27
274.71	465.33
278.17	471.39
281.79	477.44
285.24	483.51
288.78	489.57
292.49	497.41
295.87	505.42
297.94	513.40
300.34	521.62
302.04	530.83
303.72	540.34
305.4	550.11
307.06	564.25
308.7	577.83
310.33	593.62
311.95	611.71
313.54	631.02
315.11	657.91
316.63	702.35
318.04	887.26
319.11	1755.55
319.58	4641.51
319.76	6290.35
319.87	5313.39
320	4717.90
320.2	3583.14
321.33	961.35
323.09	1389.30
324.02	1956.63
326.15	1296.63
330.32	522.59
333.61	525.11
335.96	526.41
338.86	527.70
341.88	529.43
344.99	530.88
348.06	532.70
351.14	535.11
354.25	536.46
357.33	538.30
360.41	540.51
363.49	542.44
366.54	545.13
369.62	547.35
372.69	550.11
375.75	553.41
378.81	555.56
381.94	558.25
385.1	560.67
388.27	563.59
391.44	566.17
