Repository: katya5226/TCCbuilderApp

# TCCbuilderApp

The original code was forked from the project CircuitJS1 (Copyright(C) Paul Falstad and Iain Sharp, https://github.com/pfalstad/circuitjs1).
To build your own application, see the instructions available at https://github.com/pfalstad/circuitjs1 (README).

TCCbuilder is the world's first open-source tool for modelling macroscopic solid-state, mechanic, and fluidic thermal control elements (TCEs) and thermal control circuits (TCCs) with a graphical user interface and a library of materials and TCEs.
The library of materials contains relevant materials and their properties, that are needed for building and modelling of TCEs and TCCs. It is available at https://github.com/katya5226/TCCMaterialLibrary. Graphical representation of the properties is available at https://matview.tccbuilder.org/.
The library of TCEs contains some of the already built and tested TCEs from literature, especially their dimensions and effective values of thermal conductivity, heat capacity, and density. It is available at https://github.com/katya5226/TCE-Library.

The vision of TCCbuilder is to provide an important bridge between fundamental research and the development of real systems in the fields of cryogenics, energy conversion, microfluidics, biology, chemistry and pharmaceuticals, building, space, sensor technology and caloric cooling.
Researchers around the world are kindly invited to contribute to the project, whether to improve functionality or to add TCEs and materials to the library. Any feedback is also very welcome, fell free to post issues in any of the TCCbuilder repositories.

Live version of the app is available at  https://app.tccbuilder.org.

# TCCMaterialLibrary

When adding a material, first read Material classification.docx.
Make a folder for the material named with its ID and short name (see Material classification.xlsx for ID creation).
Create two subfolders: appInfo and data.
Input all the necessary files (in right format) in the folders (see Material classification.docx).
Add the material to the Material classification.xlsx tables.
Add the flags of the material to materials_flags.csv.

File: src/lahde/tccbuilder/public/TCCMaterialLibrary/100014-Be/data/Thermal conductivity.txt
Data averaged from all the data from NIST web application (https://trc.nist.gov/MetalsAlloyUI/)
Temperature(K)	Thermal conductivity(W/m/K)

0.00	1.67
11.75	15.82
17.62	30.25
25.46	50.79
35.25	85.20
41.12	107.40
119.45	254.21
293.73	192.32
311.36	174.84
352.48	155.13
442.56	140.15
534.60	128.21
652.09	114.06
808.75	101.30
930.88	86.36
1130.52	71.97
1255.72	67.66
