Repository: katya5226/TCCbuilderApp

# TCCbuilderApp

The original code was forked from the project CircuitJS1 (Copyright(C) Paul Falstad and Iain Sharp, https://github.com/pfalstad/circuitjs1).
To build your own application, see the instructions available at https://github.com/pfalstad/circuitjs1 (README).

TCCbuilder is the world's first open-source tool for modelling macroscopic solid-state, mechanic, and fluidic thermal control elements (TCEs) and thermal control circuits (TCCs) with a graphical user interface and a library of materials and TCEs.
The library of materials contains relevant materials and their properties, that are needed for building and modelling of TCEs and TCCs. It is available at https://github.com/katya5226/TCCMaterialLibrary. Graphical representation of the properties is available at https://matview.tccbuilder.org/.
The library of TCEs contains some of the already built and tested TCEs from literature, especially their dimensions and effective values of thermal conductivity, heat capacity, and density. It is available at https://github.com/katya5226/TCE-Library.

The vision of TCCbuilder is to provide an important bridge between fundamental research and the development of real systems in the fields of cryogenics, energy conversion, microfluidics, biology, chemistry and pharmaceuticals, building, space, sensor technology and caloric cooling.
Researchers around the world are kindly invited to contribute to the project, whether to improve functionality or to add TCEs and materials to the library. Any feedback is also very welcome, fell free to post issues in any of the TCCbuilder repositories.

Live version of the app is available at  https://app.tccbuilder.org.

# TCCMaterialLibrary

When adding a material, first read Material classification.docx.
Make a folder for the material named with its ID and short name (see Material classification.xlsx for ID creation).
Create two subfolders: appInfo and data.
Input all the necessary files (in right format) in the folders (see Material classification.docx).
Add the material to the Material classification.xlsx tables.
Add the flags of the material to materials_flags.csv.

File: src/lahde/tccbuilder/public/TCCMaterialLibrary/100017-Bi/data/Thermal conductivity.txt
Data is averaged from all the data from NIST web application (https://trc.nist.gov/MetalsAlloyUI/).
Temperature (K)	Thermal conductivity (W/m/K)

2.05	34.29
2.65	97
2.75	157.91
2.8	247.49
3.25	333.49
3.25	415.9
3.95	526.98
4.31	593.27
6.11	544.9
6.86	453.52
7.92	372.9
8.52	306.61
10.17	211.66
11.83	163.28
15.89	118.49
20.55	82.66
28.07	55.79
33.04	45.04
38.75	34.29
47.78	27.12
59.21	23.54
67.78	23.54
76.21	18.16
85.92	14.9
110.05	12.44
137.11	10.42
165.63	9.19
201.46	8.24
254.84	8.18
296.53	8.24
307.5	10.25
360.15	11.37
419.38	9.69
452.29	8.57
509.32	10.25
567.82	12.21
608.78	13.28
662.16	13.78
700.91	13.95
759.41	14.9
803.29	15.13
874.22	16.3
929.07	18.15
986.84	16.53
1051.92	16.81
1107.5	17.14
