Repository: katya5226/TCCbuilderApp

# TCCbuilderApp

The original code was forked from the project CircuitJS1 (Copyright(C) Paul Falstad and Iain Sharp, https://github.com/pfalstad/circuitjs1).
To build your own application, see the instructions available at https://github.com/pfalstad/circuitjs1 (README).

TCCbuilder is the world's first open-source tool for modelling macroscopic solid-state, mechanic, and fluidic thermal control elements (TCEs) and thermal control circuits (TCCs) with a graphical user interface and a library of materials and TCEs.
The library of materials contains relevant materials and their properties, that are needed for building and modelling of TCEs and TCCs. It is available at https://github.com/katya5226/TCCMaterialLibrary. Graphical representation of the properties is available at https://matview.tccbuilder.org/.
The library of TCEs contains some of the already built and tested TCEs from literature, especially their dimensions and effective values of thermal conductivity, heat capacity, and density. It is available at https://github.com/katya5226/TCE-Library.

The vision of TCCbuilder is to provide an important bridge between fundamental research and the development of real systems in the fields of cryogenics, energy conversion, microfluidics, biology, chemistry and pharmaceuticals, building, space, sensor technology and caloric cooling.
Researchers around the world are kindly invited to contribute to the project, whether to improve functionality or to add TCEs and materials to the library. Any feedback is also very welcome, fell free to post issues in any of the TCCbuilder repositories.

Live version of the app is available at  https://app.tccbuilder.org.

# TCCMaterialLibrary

When adding a material, first read Material classification.docx.
Make a folder for the material named with its ID and short name (see Material classification.xlsx for ID creation).
Create two subfolders: appInfo and data.
Input all the necessary files (in right format) in the folders (see Material classification.docx).
Add the material to the Material classification.xlsx tables.
Add the flags of the material to materials_flags.csv.

File: src/lahde/tccbuilder/public/TCCMaterialLibrary/100010-Cu/data/Density.txt
Data is averaged from all the data from NIST web application (https://trc.nist.gov/MetalsAlloyUI/).
Temperature (K)	Density (kg/m^3)

271.65	8987.52
320.69	8950.06
362.07	8927.59
401.92	8905.12
455.56	8877.65
490.8	8860.17
553.64	8822.72
596.55	8810.24
662.45	8785.27
708.43	8762.8
771.26	8740.32
837.16	8717.85
910.73	8695.38
955.17	8670.41
1022.61	8635.46
1086.97	8605.49
1160.54	8565.54
1229.5	8523.1
1286.21	8470.66
1330.65	8413.23
1344.44	8313.36
1362.84	8201
1372.03	8098.63
1385.82	8021.22
1437.81	7939.63
1526.08	7856.93
1616.57	7795.81
1715.88	7741.87
1764.43	7691.54
1852.7	7626.82
1929.95	7547.72
2011.6	7475.81
2080.02	7389.51
2166.08	7299.63
2238.91	7170.19
2298.5	7091.09
2435.33	6886.14

File: src/lahde/tccbuilder/public/TCCMaterialLibrary/100010-Cu/data/Specific heat capacity.txt
Data is averaged from all the data from NIST web application (https://trc.nist.gov/MetalsAlloyUI/).
Temperature (K)	Specific heat capacity (J/kg/K)

0.0	0.0
4.16	4.3
19.39	6.7
22.16	12.2
29.09	18.8
36.01	26.7
38.78	40.7
40.17	57.8
45.71	76.6
49.86	93
56.79	119.8
65.1	145.9
70.64	175.1
81.72	198.2
88.64	221.3
99.72	247.4
110.8	271.7
124.65	294.8
145.43	316.7
164.82	333.1
189.75	351.4
210.53	361.7
239.61	373.9
270.08	381.8
308.86	388.5
351.8	393.3
394.74	398.2
452.91	403.1
498.61	407.9
548.48	414
602.49	417.6
668.98	424.3
725.76	429.8
781.16	434.1
833.8	440.1
887.81	445.6
947.37	451.1
1009.7	459.6
1067.87	468.1
1119.11	474.8
1180.06	484.5
1235.46	491.8
1289.47	498.5
1328.25	504
1376.73	509.4
1429.36	513.1
1488.92	514.9
1534.63	518.6
1584.49	520.4
1642.66	520.4
1688.37	522.2
1771.47	521.6
1851.8	522.2
1994.46	524
