Repository: katya5226/TCCbuilderApp

# TCCbuilderApp

The original code was forked from the project CircuitJS1 (Copyright(C) Paul Falstad and Iain Sharp, https://github.com/pfalstad/circuitjs1).
To build your own application, see the instructions available at https://github.com/pfalstad/circuitjs1 (README).

TCCbuilder is the world's first open-source tool for modelling macroscopic solid-state, mechanic, and fluidic thermal control elements (TCEs) and thermal control circuits (TCCs) with a graphical user interface and a library of materials and TCEs.
The library of materials contains relevant materials and their properties, that are needed for building and modelling of TCEs and TCCs. It is available at https://github.com/katya5226/TCCMaterialLibrary. Graphical representation of the properties is available at https://matview.tccbuilder.org/.
The library of TCEs contains some of the already built and tested TCEs from literature, especially their dimensions and effective values of thermal conductivity, heat capacity, and density. It is available at https://github.com/katya5226/TCE-Library.

The vision of TCCbuilder is to provide an important bridge between fundamental research and the development of real systems in the fields of cryogenics, energy conversion, microfluidics, biology, chemistry and pharmaceuticals, building, space, sensor technology and caloric cooling.
Researchers around the world are kindly invited to contribute to the project, whether to improve functionality or to add TCEs and materials to the library. Any feedback is also very welcome, fell free to post issues in any of the TCCbuilder repositories.

Live version of the app is available at  https://app.tccbuilder.org.

# TCCMaterialLibrary

When adding a material, first read Material classification.docx.
Make a folder for the material named with its ID and short name (see Material classification.xlsx for ID creation).
Create two subfolders: appInfo and data.
Input all the necessary files (in right format) in the folders (see Material classification.docx).
Add the material to the Material classification.xlsx tables.
Add the flags of the material to materials_flags.csv.

File: src/lahde/tccbuilder/public/TCCMaterialLibrary/100010-Cu/data/Thermal conductivity.txt
Data is averaged from all the data from NIST web application (https://trc.nist.gov/MetalsAlloyUI/).
Temperature (K)	Thermal conductivity (W/m/K)

0.38	139.97
1.99	859.41
3.52	2028.43
4.93	2794.34
6.57	3479.63
8.86	4084.29
11.15	4729.27
15.07	5051.76
18.45	4930.82
22.6	4326.16
26.52	3600.56
30.44	2754.03
34.48	2028.43
38.73	1464.07
42.98	1222.21
46.25	1060.96
50.72	899.72
56.61	577.23
61.95	577.23
68.6	496.61
72.75	536.92
75.22	503.78
103.54	463.1
153.1	411.47
204.42	388.01
253.98	364.54
312.39	355.15
427.43	348.89
508.85	350.46
613.27	341.07
691.15	341.07
783.19	345.76
859.29	345.76
963.72	341.07
1055.75	341.07
1140.71	317.6
1369.03	143.94
1452.21	134.55
1542.48	125.16
1646.9	120.47
1836.28	112.65
2082.3	112.65
2239.82	120.47
2505.31	115.78
