Repository: katya5226/TCCbuilderApp

# TCCbuilderApp

The original code was forked from the project CircuitJS1 (Copyright(C) Paul Falstad and Iain Sharp, https://github.com/pfalstad/circuitjs1).
To build your own application, see the instructions available at https://github.com/pfalstad/circuitjs1 (README).

TCCbuilder is the world's first open-source tool for modelling macroscopic solid-state, mechanic, and fluidic thermal control elements (TCEs) and thermal control circuits (TCCs) with a graphical user interface and a library of materials and TCEs.
The library of materials contains relevant materials and their properties, that are needed for building and modelling of TCEs and TCCs. It is available at https://github.com/katya5226/TCCMaterialLibrary. Graphical representation of the properties is available at https://matview.tccbuilder.org/.
The library of TCEs contains some of the already built and tested TCEs from literature, especially their dimensions and effective values of thermal conductivity, heat capacity, and density. It is available at https://github.com/katya5226/TCE-Library.

The vision of TCCbuilder is to provide an important bridge between fundamental research and the development of real systems in the fields of cryogenics, energy conversion, microfluidics, biology, chemistry and pharmaceuticals, building, space, sensor technology and caloric cooling.
Researchers around the world are kindly invited to contribute to the project, whether to improve functionality or to add TCEs and materials to the library. Any feedback is also very welcome, fell free to post issues in any of the TCCbuilder repositories.

Live version of the app is available at  https://app.tccbuilder.org.

# TCCMaterialLibrary

When adding a material, first read Material classification.docx.
Make a folder for the material named with its ID and short name (see Material classification.xlsx for ID creation).
Create two subfolders: appInfo and data.
Input all the necessary files (in right format) in the folders (see Material classification.docx).
Add the material to the Material classification.xlsx tables.
Add the flags of the material to materials_flags.csv.

File: src/lahde/tccbuilder/public/TCCMaterialLibrary/100002-Gd/data/Density.txt
Data from NIST on 21. 1. 2022
https://trc.nist.gov/MetalsAlloyUI/
Temperature(K)	Density(kg/m3)

275.8	7889.36
324.95	7880.08
362.41	7872.06
399.86	7864.9
445.51	7855.62
484.13	7848.03
520.41	7840.86
557.87	7832.84
597.66	7825.25
643.31	7814.71
681.93	7806.7
721.72	7796.15
761.52	7786.88
807.16	7776.33
846.96	7765.79
886.75	7756.09
927.72	7744.28
966.34	7733.74
996.77	7724.04
1036.56	7712.23
1069.34	7702.95
1104.45	7691.57
1139.56	7680.6
1171.16	7669.64
1207.44	7658.67
1239.04	7646.86
1268.31	7637.58
1298.74	7625.35
1337.36	7612.28
1371.3	7599.63
1402.9	7588.66
1440.36	7575.17
1466.1	7563.78
1502.39	7549.87
1526.97	7538.48
1555.06	7525.4
1579.63	7516.13
1600.7	7500.1
1603.04	7409.01
1622.94	7398.89
1649.86	7386.66
1672.1	7376.54
1699.02	7363.04
1727.11	7350.39
1757.54	7335.21
1783.29	7322.55
1804.35	7312.43
1830.1	7298.94
1855.85	7286.29
1881.6	7276.16
1903.84	7265.62
1926.08	7256.34

File: src/lahde/tccbuilder/public/TCCMaterialLibrary/100002-Gd/data/emissivity_source.txt
Data from @misc{etde_5447788,
title = {Anomaly of the emissivity and of the absorptivity of gadolinium metal at the Curie temperature}
author = {Giulietti, D, Lucchesi, M, Del Frate, R, and Consiglio Nazionale delle Ricerche, Pisa (Italy). Lab. di Fisica Atomica e Moleculare)}
abstractNote = {In the present work we investigate the integral emissivity and the spectral absorptivity, of gadolinium metal near its Curie temperature with the aim of obtaining formation about the process of anelastic scattering of conduction electrons by magnetization fluctuations.}
doi = {10.1007/BF02815980}
journal = []
volume = {38:6}
journal type = {AC}
place = {Italy}
year = {1983}
month = {Oct}
}

Temperature (K)	Emissivity (/)
242.7500	0.2204
260.0139	0.2234
279.1111	0.232
284.3056	0.2457
288.1250	0.2715
289.1944	0.2932
289.8056	0.3084
290.4167	0.314
290.7222	0.3293
291.9444	0.3474
292.2500	0.3117
293.6250	0.2836
294.8472	0.2579
297.9028	0.2419
303.4028	0.2307
321.2778	0.2341
343.2778	0.2207
