Repository: katya5226/TCCbuilderApp

# TCCbuilderApp

The original code was forked from the project CircuitJS1 (Copyright(C) Paul Falstad and Iain Sharp, https://github.com/pfalstad/circuitjs1).
To build your own application, see the instructions available at https://github.com/pfalstad/circuitjs1 (README).

TCCbuilder is the world's first open-source tool for modelling macroscopic solid-state, mechanic, and fluidic thermal control elements (TCEs) and thermal control circuits (TCCs) with a graphical user interface and a library of materials and TCEs.
The library of materials contains relevant materials and their properties, that are needed for building and modelling of TCEs and TCCs. It is available at https://github.com/katya5226/TCCMaterialLibrary. Graphical representation of the properties is available at https://matview.tccbuilder.org/.
The library of TCEs contains some of the already built and tested TCEs from literature, especially their dimensions and effective values of thermal conductivity, heat capacity, and density. It is available at https://github.com/katya5226/TCE-Library.

The vision of TCCbuilder is to provide an important bridge between fundamental research and the development of real systems in the fields of cryogenics, energy conversion, microfluidics, biology, chemistry and pharmaceuticals, building, space, sensor technology and caloric cooling.
Researchers around the world are kindly invited to contribute to the project, whether to improve functionality or to add TCEs and materials to the library. Any feedback is also very welcome, fell free to post issues in any of the TCCbuilder repositories.

Live version of the app is available at  https://app.tccbuilder.org.

# TCCMaterialLibrary

When adding a material, first read Material classification.docx.
Make a folder for the material named with its ID and short name (see Material classification.xlsx for ID creation).
Create two subfolders: appInfo and data.
Input all the necessary files (in right format) in the folders (see Material classification.docx).
Add the material to the Material classification.xlsx tables.
Add the flags of the material to materials_flags.csv.

File: src/lahde/tccbuilder/public/TCCMaterialLibrary/500007-Ge/data/Specific heat capacity.txt
Data is averaged from all the data from NIST web application (https://trc.nist.gov/MetalsAlloyUI/).
Temperature (K)	Specific heat capacity (J/kg/K)

0.0	0.0
0.35	0
5.53	0.54
10.71	3.22
13.82	8.6
18.31	15.31
20.04	24.71
24.53	32.5
27.3	40.29
30.4	50.5
33.86	59.63
36.62	69.84
39.39	79.24
44.13	96.14
53.08	114.71
58.06	129.79
65.02	146.04
72.49	163.06
78.96	176.99
90.9	195.94
103.83	212.96
116.77	230.36
129.21	246.61
141.15	260.92
156.57	272.53
171	283.36
185.92	293.41
203.84	300.76
221.25	306.56
240.65	311.21
258.56	315.85
283.44	320.49
286.93	316.65
387.2	334.62
497.85	343.18
608.5	348.31
688.03	350.02
777.93	354.3
898.95	362
995.76	373.98
1092.58	385.11
1203.23	394.52
1213.6	379.97
1303.5	380.83
1400.32	379.12
1497.13	379.97

File: src/lahde/tccbuilder/public/TCCMaterialLibrary/500007-Ge/data/material.txt
Elementary germanium (Ge)

Emissivity data from: S A Tretiakov et al 2021 J. Phys.: Conf. Ser. 2103 012230, DOI: 10.1088/1742-6596/2103/1/012230
Emissivity is taken for type F800.
