Repository: katya5226/TCCbuilderApp

# TCCbuilderApp

The original code was forked from the project CircuitJS1 (Copyright(C) Paul Falstad and Iain Sharp, https://github.com/pfalstad/circuitjs1).
To build your own application, see the instructions available at https://github.com/pfalstad/circuitjs1 (README).

TCCbuilder is the world's first open-source tool for modelling macroscopic solid-state, mechanic, and fluidic thermal control elements (TCEs) and thermal control circuits (TCCs) with a graphical user interface and a library of materials and TCEs.
The library of materials contains relevant materials and their properties, that are needed for building and modelling of TCEs and TCCs. It is available at https://github.com/katya5226/TCCMaterialLibrary. Graphical representation of the properties is available at https://matview.tccbuilder.org/.
The library of TCEs contains some of the already built and tested TCEs from literature, especially their dimensions and effective values of thermal conductivity, heat capacity, and density. It is available at https://github.com/katya5226/TCE-Library.

The vision of TCCbuilder is to provide an important bridge between fundamental research and the development of real systems in the fields of cryogenics, energy conversion, microfluidics, biology, chemistry and pharmaceuticals, building, space, sensor technology and caloric cooling.
Researchers around the world are kindly invited to contribute to the project, whether to improve functionality or to add TCEs and materials to the library. Any feedback is also very welcome, fell free to post issues in any of the TCCbuilder repositories.

Live version of the app is available at  https://app.tccbuilder.org.

# TCCMaterialLibrary

When adding a material, first read Material classification.docx.
Make a folder for the material named with its ID and short name (see Material classification.xlsx for ID creation).
Create two subfolders: appInfo and data.
Input all the necessary files (in right format) in the folders (see Material classification.docx).
Add the material to the Material classification.xlsx tables.
Add the flags of the material to materials_flags.csv.

File: src/lahde/tccbuilder/public/TCCMaterialLibrary/100007-Hg/data/Thermal conductivity.txt
Data is averaged from all the data from NIST web application (https://trc.nist.gov/MetalsAlloyUI/).
Temperature (K)	Thermal conductivity (W/m/K)

1.7	3.47
1.98	3.07
2.23	2.77
2.59	2.25
2.97	1.93
3.38	1.58
3.71	1.31
4.03	1.11
4.2	1.09
79	48.71
155.75	39.01
192.76	32.49
228.39	28.07
232.51	10.13
268.14	9.39
313.37	9.88
355.86	9.76
396.98	10.13
440.84	10.5
492.92	10.99
535.41	11.48
588.87	11.85
645.06	12.22
708.11	13.2
809.53	13.45
