Repository: katya5226/TCCbuilderApp

# TCCbuilderApp

The original code was forked from the project CircuitJS1 (Copyright(C) Paul Falstad and Iain Sharp, https://github.com/pfalstad/circuitjs1).
To build your own application, see the instructions available at https://github.com/pfalstad/circuitjs1 (README).

TCCbuilder is the world's first open-source tool for modelling macroscopic solid-state, mechanic, and fluidic thermal control elements (TCEs) and thermal control circuits (TCCs) with a graphical user interface and a library of materials and TCEs.
The library of materials contains relevant materials and their properties, that are needed for building and modelling of TCEs and TCCs. It is available at https://github.com/katya5226/TCCMaterialLibrary. Graphical representation of the properties is available at https://matview.tccbuilder.org/.
The library of TCEs contains some of the already built and tested TCEs from literature, especially their dimensions and effective values of thermal conductivity, heat capacity, and density. It is available at https://github.com/katya5226/TCE-Library.

The vision of TCCbuilder is to provide an important bridge between fundamental research and the development of real systems in the fields of cryogenics, energy conversion, microfluidics, biology, chemistry and pharmaceuticals, building, space, sensor technology and caloric cooling.
Researchers around the world are kindly invited to contribute to the project, whether to improve functionality or to add TCEs and materials to the library. Any feedback is also very welcome, fell free to post issues in any of the TCCbuilder repositories.

Live version of the app is available at  https://app.tccbuilder.org.

# TCCMaterialLibrary

When adding a material, first read Material classification.docx.
Make a folder for the material named with its ID and short name (see Material classification.xlsx for ID creation).
Create two subfolders: appInfo and data.
Input all the necessary files (in right format) in the folders (see Material classification.docx).
Add the material to the Material classification.xlsx tables.
Add the flags of the material to materials_flags.csv.

File: src/lahde/tccbuilder/public/TCCMaterialLibrary/100015-In/data/Thermal conductivity.txt
Data is averaged from all the data from NIST web application (https://trc.nist.gov/MetalsAlloyUI/).
Temperature (K)	Thermal conductivity (W/m/K)

0.5	6.02
2.24	433.73
4.48	825.3
7.96	683.73
10.2	484.94
11.19	379.52
14.43	246.99
21.89	147.59
31.34	105.42
43.28	84.34
72.6	109
121.92	104.21
171.92	98.41
223.29	92.26
274.66	86.79
310.27	76.88
324.66	75.17
351.37	75.85
382.88	74.83
403.42	72.78
414.38	67.65
428.77	57.4
435.62	39.29
458.9	37.93
490.41	37.93
528.77	38.95
569.86	40.66
605.48	39.98
637.67	40.66
680.14	41
704.11	43.74
750.68	46.13
789.73	45.1
819.86	48.18
852.74	46.13
895.21	48.86
985.62	49.2
