Repository: katya5226/TCCbuilderApp

# TCCbuilderApp

The original code was forked from the project CircuitJS1 (Copyright(C) Paul Falstad and Iain Sharp, https://github.com/pfalstad/circuitjs1).
To build your own application, see the instructions available at https://github.com/pfalstad/circuitjs1 (README).

TCCbuilder is the world's first open-source tool for modelling macroscopic solid-state, mechanic, and fluidic thermal control elements (TCEs) and thermal control circuits (TCCs) with a graphical user interface and a library of materials and TCEs.
The library of materials contains relevant materials and their properties, that are needed for building and modelling of TCEs and TCCs. It is available at https://github.com/katya5226/TCCMaterialLibrary. Graphical representation of the properties is available at https://matview.tccbuilder.org/.
The library of TCEs contains some of the already built and tested TCEs from literature, especially their dimensions and effective values of thermal conductivity, heat capacity, and density. It is available at https://github.com/katya5226/TCE-Library.

The vision of TCCbuilder is to provide an important bridge between fundamental research and the development of real systems in the fields of cryogenics, energy conversion, microfluidics, biology, chemistry and pharmaceuticals, building, space, sensor technology and caloric cooling.
Researchers around the world are kindly invited to contribute to the project, whether to improve functionality or to add TCEs and materials to the library. Any feedback is also very welcome, fell free to post issues in any of the TCCbuilder repositories.

Live version of the app is available at  https://app.tccbuilder.org.

# TCCMaterialLibrary

When adding a material, first read Material classification.docx.
Make a folder for the material named with its ID and short name (see Material classification.xlsx for ID creation).
Create two subfolders: appInfo and data.
Input all the necessary files (in right format) in the folders (see Material classification.docx).
Add the material to the Material classification.xlsx tables.
Add the flags of the material to materials_flags.csv.

File: src/lahde/tccbuilder/public/TCCMaterialLibrary/500009-InAs/data/Material.txt
From CRC handbook of Chemistry and Physics
Indium arsenide CAS no: 1303-11-3. Molecular Weight 189.74
Density: 5.67 g/cm3

Melting point: 1215 K
Source: Wikipedia (02/01/24)

File: src/lahde/tccbuilder/public/TCCMaterialLibrary/500009-InAs/data/Specific heat capacity.txt
Cp data is from Themomechanical Data of Pure Substances - Ihsan Barin - Page 848
J/mol K is converted to J/KgK using 189.74 g/mol molecular Wt. from CRC handbook of Chemistry and Physics.

Original data
Temperature (K)	Specific heat capacity (J/mol/K)

298.15	47.78
300	47.79
400	48.55
500	49.30
600	50.05
700	50.81
800	51.56
900	52.31
1000	53.07
1100	53.82
1200	54.57
1215	54.69


Converted data
Temperature (K)	Specific heat capacity (J/kg/K)

298.15	251.82
300	251.89
400	255.86
500	259.83
600	263.80
700	267.77
800	271.74
900	275.71
1000	279.68
1100	283.65
1200	287.61
1215	288.21
