Repository: katya5226/TCCbuilderApp

# TCCbuilderApp

The original code was forked from the project CircuitJS1 (Copyright(C) Paul Falstad and Iain Sharp, https://github.com/pfalstad/circuitjs1).
To build your own application, see the instructions available at https://github.com/pfalstad/circuitjs1 (README).

TCCbuilder is the world's first open-source tool for modelling macroscopic solid-state, mechanic, and fluidic thermal control elements (TCEs) and thermal control circuits (TCCs) with a graphical user interface and a library of materials and TCEs.
The library of materials contains relevant materials and their properties, that are needed for building and modelling of TCEs and TCCs. It is available at https://github.com/katya5226/TCCMaterialLibrary. Graphical representation of the properties is available at https://matview.tccbuilder.org/.
The library of TCEs contains some of the already built and tested TCEs from literature, especially their dimensions and effective values of thermal conductivity, heat capacity, and density. It is available at https://github.com/katya5226/TCE-Library.

The vision of TCCbuilder is to provide an important bridge between fundamental research and the development of real systems in the fields of cryogenics, energy conversion, microfluidics, biology, chemistry and pharmaceuticals, building, space, sensor technology and caloric cooling.
Researchers around the world are kindly invited to contribute to the project, whether to improve functionality or to add TCEs and materials to the library. Any feedback is also very welcome, fell free to post issues in any of the TCCbuilder repositories.

Live version of the app is available at  https://app.tccbuilder.org.

# TCCMaterialLibrary

When adding a material, first read Material classification.docx.
Make a folder for the material named with its ID and short name (see Material classification.xlsx for ID creation).
Create two subfolders: appInfo and data.
Input all the necessary files (in right format) in the folders (see Material classification.docx).
Add the material to the Material classification.xlsx tables.
Add the flags of the material to materials_flags.csv.

File: src/lahde/tccbuilder/public/TCCMaterialLibrary/100032-LaFeCoSi/data/CH_B0.txt
Data from VACUUMSCHMELZE GmbH & Co. KG, Germany (https://vacuumschmelze.com)
Specific heat capacity at no external magnetic field
Temperature(K)	Heat capacity(J/kg/K)

238.5621634	373.8908228
238.6621634	375.6003478
238.7621634	372.7126515
238.8621634	370.0280572
238.9621634	372.1837421
239.0621634	376.7348397
239.1621634	374.4230822
239.2621634	376.7261592
239.3621634	377.2859968
239.4621634	375.3660783
239.5621634	375.2283495
239.6621634	375.5484358
239.7621634	376.933634
239.8621634	372.0644326
239.9621634	378.0990696
240.0621634	373.8613895
240.1621634	382.4750635
240.2621634	379.5423763
240.3621634	379.1747554
240.4621634	380.8258432
240.5621634	375.8290467
240.6621634	381.5878556
240.7621634	379.9562643
240.8621634	386.446805
240.9621634	381.0829854
241.0621634	382.8847539
241.1621634	378.1563978
241.2621634	379.2243722
241.3621634	383.8721847
241.4621634	380.1516511
241.5621634	384.4077736
241.6621634	376.919642
241.7621634	377.7591486
241.8621634	376.5038687
241.9621634	374.746539
242.0621634	380.4474646
242.1621634	379.8319966
242.2621634	377.5472689
242.3621634	379.4691236
242.4621634	381.2718077
242.5621634	379.9879668
242.6621634	384.3564071
242.7621634	385.2771307
242.8621634	383.9147141
242.9621634	388.8704041
243.0621634	392.4531075
243.1621634	391.0796023
243.2621634	389.4581586
243.3621634	395.0951794
243.4621634	390.2538877
243.5621634	396.3358247
243.6621634	391.0483696
243.7621634	392.0470749
243.8621634	398.5048969
243.9621634	391.3957618
244.0621634	393.8833199
244.1621634	392.4618331
244.2621634	391.2559969
244.3621634	393.5994686
244.4621634	394.0599153
244.5621634	392.4434373
244.6621634	397.0761887
244.7621634	391.4303561
244.8621634	395.6553846
244.9621634	396.7006886
245.0621634	397.4462512
245.1621634	393.7343633
245.2621634	395.9422175
245.3621634	398.6998644
245.4621634	400.5603309
245.5621634	396.2048987
245.6621634	398.1973031
245.7621634	398.5856568
245.8621634	400.0967344
245.9621634	399.2268728
246.0621634	399.1282716
246.1621634	395.9629477
246.2621634	395.374296
246.3621634	398.4911652
246.4621634	399.4666521
246.5621634	398.1604449
246.6621634	395.4446483
246.7621634	395.2810683
246.8621634	397.462182
246.9621634	389.8974576
247.0621634	394.9661689
247.1621634	393.8046857
247.2621634	395.9207177
247.3621634	394.1648293
247.4621634	399.5966864
247.5621634	398.2818717
247.6621634	398.7596346
247.7621634	399.630753
247.8621634	404.8391285
247.9621634	405.9823036
248.0621634	407.3844444
248.1621634	407.8060511
248.2621634	409.7984921
248.3621634	407.8139778
248.4621634	411.3043583
248.5621634	410.2977424
248.6621634	415.5406239
248.7621634	416.1553312
248.8621634	418.8847355
248.9621634	413.8702429
249.0621634	409.8709676
249.1621634	416.2524133
249.2621634	415.7707463
249.3621634	413.6611921
249.4621634	419.3428155
249.5621634	417.5380734
249.6621634	416.4733882
249.7621634	419.3251552
249.8621634	420.0531715
249.9621634	420.3378907
250.0621634	423.3569838
250.1621634	415.0650331
250.2621634	423.6352253
250.3621634	419.045447
250.4621634	419.9388447
250.5621634	426.568231
250.6621634	421.4265564
250.7621634	426.5237614
250.8621634	422.944018
250.9621634	425.5696616
251.0621634	424.0434104
251.1621634	426.738648
251.2621634	431.6484068
251.3621634	429.2120341
251.4621634	427.7848515
251.5621634	430.6003432
251.6621634	424.4956687
251.7621634	429.0749434
251.8621634	430.70108
251.9621634	426.6104105
252.0621634	433.1024865
252.1621634	434.5731825
252.2621634	433.3948585
252.3621634	435.3593551
252.4621634	431.1235818
252.5621634	430.7516376
252.6621634	433.34283
252.7621634	432.9182147
252.8621634	435.8977088
252.9621634	435.7906714
253.0621634	435.6037538
253.1621634	433.0201949
253.2621634	440.6978506
253.3621634	437.5305289
253.4621634	440.0637629
253.5621634	440.2455644
253.6621634	443.7688954
253.7621634	440.8609209
253.8621634	441.1036858
253.9621634	440.4967797
254.0621634	443.406016
254.1621634	442.0488181
254.2621634	443.3322762
254.3621634	442.2592385
254.4621634	443.8201747
254.5621634	444.1462554
254.6621634	442.0400031
254.7621634	442.0106503
254.8621634	444.7475794
254.9621634	445.1452334
255.0621634	446.0217394
255.1621634	441.6420158
255.2621634	445.6353793
255.3621634	452.1449176
255.4621634	452.0574264
255.5621634	448.8375121
255.6621634	450.9793234
255.7621634	457.2214835
255.8621634	450.4952902
255.9621634	455.5777181
256.0621634	450.5563515
256.1621634	451.3553283
256.2621634	450.8064046
256.3621634	453.1212859
256.4621634	455.5237868
256.5621634	454.3278543
256.6621634	455.3615377
256.7621634	460.5189872
256.8621634	454.5345996
256.9621634	454.384812
257.0621634	455.0383728
257.1621634	457.190239
257.2621634	459.2425126
257.3621634	459.3004945
257.4621634	458.6809244
257.5621634	457.8181614
257.6621634	460.1608655
257.7621634	461.1132456
257.8621634	462.6604875
257.9621634	459.1837769
258.0621634	465.2376176
258.1621634	462.6575303
258.2621634	465.3313427
258.3621634	464.5204564
258.4621634	468.6326261
258.5621634	463.5980393
258.6621634	472.9197032
258.7621634	468.154236
258.8621634	471.1548682
258.9621634	469.1210437
259.0621634	471.4276053
259.1621634	470.4090235
259.2621634	472.9845345
259.3621634	469.3172784
259.4621634	469.1368961
259.5621634	469.9769415
259.6621634	471.1926568
259.7621634	475.3456203
259.8621634	475.4638592
259.9621634	476.3549287
260.0621634	475.5135701
260.1621634	476.3798523
260.2621634	477.6881999
260.3621634	475.3578639
260.4621634	482.2159756
260.5621634	481.1030375
260.6621634	483.9888659
260.7621634	483.5236879
260.8621634	481.8672041
260.9621634	481.0174863
261.0621634	484.499217
261.1621634	491.5878792
261.2621634	488.0992503
261.3621634	482.9215809
261.4621634	494.5659369
261.5621634	490.4634535
261.6621634	491.4280935
261.7621634	487.6421706
261.8621634	489.229587
261.9621634	496.3584539
262.0621634	492.5603355
262.1621634	494.7021612
262.2621634	493.5002017
262.3621634	496.954123
262.4621634	494.5785055
262.5621634	497.6029242
262.6621634	499.245117
262.7621634	496.5555488
262.8621634	495.5879312
262.9621634	497.0673379
263.0621634	498.2947924
263.1621634	503.7672212
263.2621634	500.8184575
263.3621634	499.3760335
263.4621634	502.1771244
263.5621634	502.3985617
263.6621634	501.483331
263.7621634	499.3551284
263.8621634	504.8711144
263.9621634	501.006299
264.0621634	510.6099234
264.1621634	508.6436096
264.2621634	516.5636928
264.3621634	512.1954721
264.4621634	511.9056539
264.5621634	516.999029
264.6621634	514.6349222
264.7621634	515.3154433
264.8621634	514.4383929
264.9621634	515.1982188
265.0621634	519.9718152
265.1621634	516.53222
265.2621634	521.7964508
265.3621634	524.3196897
265.4621634	525.2673585
265.5621634	521.7621872
265.6621634	526.6743747
265.7621634	524.633118
265.8621634	522.3477843
265.9621634	531.0396302
266.0621634	529.4279385
266.1621634	526.50462
266.2621634	534.0967423
266.3621634	532.2038341
266.4621634	531.9019459
266.5621634	535.5519852
266.6621634	532.0896475
266.7621634	531.8946912
266.8621634	528.7507769
266.9621634	536.1435713
267.0621634	536.5513617
267.1621634	535.6099319
267.2621634	533.0244767
267.3621634	535.3306658
267.4621634	538.0736413
267.5621634	534.5344017
267.6621634	536.2817192
267.7621634	532.1681342
267.8621634	538.2059222
267.9621634	536.3366901
268.0621634	535.668609
268.1621634	541.5893116
268.2621634	542.1406756
268.3621634	546.9565976
268.4621634	550.053295
268.5621634	543.5299429
268.6621634	547.1118213
268.7621634	547.9045256
268.8621634	550.3319108
268.9621634	553.4430486
269.0621634	556.8522144
269.1621634	555.9702238
269.2621634	558.8269294
269.3621634	559.2335068
269.4621634	564.1314222
269.5621634	564.0477892
269.6621634	568.4484378
269.7621634	572.6834921
269.8621634	573.327023
269.9621634	567.1095317
270.0621634	573.705444
270.1621634	575.4780552
270.2621634	580.1683696
270.3621634	582.0315123
270.4621634	580.7402623
270.5621634	581.4942173
270.6621634	585.824131
270.7621634	580.553724
270.8621634	588.778411
270.9621634	587.662713
271.0621634	589.5588358
271.1621634	592.2580324
271.2621634	597.7235879
271.3621634	595.8024439
271.4621634	598.4153204
271.5621634	598.2820334
271.6621634	600.7539397
271.7621634	608.3489446
271.8621634	607.6410942
271.9621634	609.5556283
272.0621634	614.6745546
272.1621634	614.9503487
272.2621634	616.1443146
272.3621634	617.6145536
272.4621634	615.7471429
272.5621634	620.6567232
272.6621634	631.1316316
272.7621634	635.8455743
272.8621634	634.2873031
272.9621634	634.3885767
273.0621634	636.4008083
273.1621634	641.10002
273.2621634	639.9608317
273.3621634	648.7600211
273.4621634	650.1437226
273.5621634	656.2595787
273.6621634	658.4569707
273.7621634	658.3892882
273.8621634	659.9638328
273.9621634	669.5670662
274.0621634	667.8239117
274.1621634	674.6026023
274.2621634	672.9119881
274.3621634	673.6559027
274.4621634	677.6590758
274.5621634	683.5115196
274.6621634	685.843666
274.7621634	690.0718806
274.8621634	691.6369582
274.9621634	696.3793195
275.0621634	698.4909764
275.1621634	705.1995969
275.2621634	702.5240663
275.3621634	705.9806566
275.4621634	711.4492125
275.5621634	710.7860865
275.6621634	714.2482591
275.7621634	721.7027366
275.8621634	722.7805721
275.9621634	724.4608986
276.0621634	729.7399713
276.1621634	731.5828243
276.2621634	734.2451051
276.3621634	734.832071
276.4621634	741.0528336
276.5621634	745.9632986
276.6621634	749.6162305
276.7621634	746.3931372
276.8621634	753.5464962
276.9621634	754.7623717
277.0621634	762.2751813
277.1621634	758.8472497
277.2621634	765.7580923
277.3621634	767.6679123
277.4621634	767.8368039
277.5621634	768.9115051
277.6621634	768.8694385
277.7621634	771.864565
277.8621634	778.3770383
277.9621634	776.4090434
278.0621634	772.2406054
278.1621634	772.1116778
278.2621634	771.2256042
278.3621634	770.0087056
278.4621634	772.5734862
278.5621634	769.4924816
278.6621634	770.3042766
278.7621634	769.6154839
278.8621634	772.7930108
278.9621634	766.3502837
279.0621634	769.1281693
279.1621634	767.5696371
279.2621634	762.3423019
279.3621634	761.1474932
279.4621634	759.6148429
279.5621634	753.6697028
279.6621634	748.3119098
279.7621634	753.4989437
279.8621634	744.994223
279.9621634	741.7492714
280.0621634	735.2936684
280.1621634	730.8998724
280.2621634	717.0632894
280.3621634	717.5720158
280.4621634	708.2180812
280.5621634	707.5470172
280.6621634	704.6416541
280.7621634	700.0429573
280.8621634	689.5541549
280.9621634	684.0748999
281.0621634	685.6051786
281.1621634	672.0726883
281.2621634	666.7301244
281.3621634	662.9816702
281.4621634	655.903383
281.5621634	649.9037497
281.6621634	643.3000108
281.7621634	634.2937849
281.8621634	629.0198418
281.9621634	620.310409
282.0621634	614.6841703
282.1621634	609.4454655
282.2621634	603.9506907
282.3621634	598.4072304
282.4621634	592.2501064
282.5621634	583.0788998
282.6621634	584.3684483
282.7621634	577.626758
282.8621634	576.1292681
282.9621634	570.5897079
283.0621634	560.6517105
283.1621634	559.8086286
283.2621634	557.373971
283.3621634	553.2340141
283.4621634	548.5634781
283.5621634	547.9180335
283.6621634	537.5626548
283.7621634	538.314411
283.8621634	537.5952771
283.9621634	532.0228562
284.0621634	528.6057385
284.1621634	526.4679517
284.2621634	524.449603
284.3621634	521.1690598
284.4621634	518.123625
284.5621634	515.6152319
284.6621634	512.6870167
284.7621634	508.2323481
284.8621634	505.5375422
284.9621634	507.9294093
285.0621634	505.3417143
285.1621634	502.2732565
285.2621634	499.6408784
285.3621634	498.2668227
285.4621634	496.6181056
285.5621634	493.240474
285.6621634	490.7572595
285.7621634	489.3267373
285.8621634	485.5989116
285.9621634	485.3413299
286.0621634	485.2286657
286.1621634	482.2166067
286.2621634	480.011129
286.3621634	478.9044903
286.4621634	476.4684775
286.5621634	480.4060601
286.6621634	475.0499699
286.7621634	479.0282671
286.8621634	476.7696044
286.9621634	476.008948
287.0621634	472.5678629
287.1621634	472.3460765
287.2621634	470.9497253
287.3621634	470.3809471
287.4621634	472.6525687
287.5621634	466.539944
287.6621634	468.4998764
287.7621634	464.4786862
287.8621634	463.7679572
287.9621634	468.2333822
288.0621634	467.8630564
288.1621634	469.689202
288.2621634	467.5430131
288.3621634	464.413224
288.4621634	461.4038198
288.5621634	458.9823495
288.6621634	460.2386218
288.7621634	459.5774779
288.8621634	455.7724657
288.9621634	454.8448579
289.0621634	457.7957196
289.1621634	457.90354
289.2621634	454.2640716
289.3621634	456.4225401
289.4621634	451.8460323
289.5621634	451.7597029
289.6621634	450.4537846
289.7621634	450.1456297
289.8621634	452.0936023
289.9621634	452.0136293
290.0621634	447.4093734
290.1621634	452.4723001
290.2621634	448.9035116
290.3621634	445.7890515
290.4621634	447.9796516
290.5621634	443.0439269
290.6621634	441.956631
290.7621634	446.8445793
290.8621634	443.1750748
290.9621634	445.6192011
291.0621634	439.6890347
291.1621634	438.6577169
291.2621634	437.91323
291.3621634	443.1553217
291.4621634	439.2478236
291.5621634	438.2142974
291.6621634	439.4015232
291.7621634	440.1024463
291.8621634	437.0316115
291.9621634	441.3204317
292.0621634	435.9497928
292.1621634	435.848028
292.2621634	436.6549283
292.3621634	436.5498789
292.4621634	433.9294584
292.5621634	428.1513017
292.6621634	430.0922322
292.7621634	429.2460841
292.8621634	431.9329991
292.9621634	431.7068185
293.0621634	425.6444497
293.1621634	428.5203283
293.2621634	418.8654301
293.3621634	424.8436052
293.4621634	424.6066686
293.5621634	429.9128999
293.6621634	427.2468573
293.7621634	426.06193
293.8621634	428.1225814
293.9621634	424.4084187
294.0621634	425.9568329
294.1621634	420.7955931
294.2621634	423.147127
294.3621634	426.6158558
294.4621634	424.6920319
294.5621634	425.3328407
294.6621634	425.7071158
294.7621634	425.460674
294.8621634	424.1972311
294.9621634	423.7873362
295.0621634	422.2141496
295.1621634	420.4952398
295.2621634	426.5784668
295.3621634	422.8455559
295.4621634	424.866932
295.5621634	421.1000177
295.6621634	423.2404208
295.7621634	420.2554724
295.8621634	419.1083777
295.9621634	420.0441554
296.0621634	421.8735799
296.1621634	416.8711478
296.2621634	413.6433712
296.3621634	418.0932506
296.4621634	414.4866416
296.5621634	412.8589844
296.6621634	414.7140304
296.7621634	414.1716451
296.8621634	412.5397398
296.9621634	415.0666034
297.0621634	415.7226347
297.1621634	413.0293558
297.2621634	413.117543
297.3621634	412.8979796
297.4621634	415.3736872
297.5621634	414.2280805
297.6621634	413.9309508
297.7621634	410.2749336
297.8621634	412.0879151
297.9621634	408.5638791
298.0621634	411.9594773
298.1621634	410.1835776
298.2621634	411.005879
298.3621634	411.0812789
298.4621634	412.4340098
298.5621634	410.1668403
298.6621634	409.9036439
298.7621634	408.0812443
298.8621634	410.7090183
298.9621634	410.0868934
299.0621634	409.7829215
299.1621634	406.7264785
299.2621634	410.2572101
299.3621634	408.8817277
299.4621634	410.4873705
299.5621634	410.9827022
299.6621634	408.7019695
299.7621634	405.7783669
299.8621634	402.620827
299.9621634	405.678642
300.0621634	406.9753334
300.1621634	407.3505048
300.2621634	402.355086
300.3621634	399.3025178
300.4621634	403.8978514
300.5621634	400.0974656
300.6621634	400.9696544
300.7621634	402.2569354
300.8621634	397.7383715
300.9621634	396.1028186
301.0621634	391.9525942
301.1621634	394.267822
301.2621634	395.5000085
301.3621634	393.1577319
301.4621634	395.1724831
301.5621634	391.0752346
301.6621634	395.9619571
301.7621634	397.008681
301.8621634	397.1052831
301.9621634	396.496117
302.0621634	396.6427796
302.1621634	396.0128104
302.2621634	392.8703996
302.3621634	392.8169305
302.4621634	390.4489009
302.5621634	389.3582612
302.6621634	390.0540399
302.7621634	392.9713741
302.8621634	387.342126
302.9621634	385.4431405
303.0621634	385.8810423
303.1621634	386.9204233
303.2621634	389.6373719
303.3621634	387.6789485
303.4621634	387.5517917
303.5621634	388.1131593
303.6621634	385.8207373
303.7621634	389.1234179
303.8621634	388.8769055
303.9621634	385.2485491
304.0621634	385.5808049
304.1621634	385.4852725
304.2621634	379.9034028
304.3621634	385.5422406
304.4621634	387.3269144
304.5621634	380.9850904
304.6621634	384.2924479
304.7621634	381.8724655
304.8621634	379.7867954
304.9621634	380.9347178
305.0621634	380.7311049
305.1621634	380.8949067
305.2621634	385.1782039
305.3621634	381.6334054
305.4621634	378.0347002
305.5621634	378.6152295
305.6621634	374.9411576
305.7621634	377.3518909
305.8621634	381.9018611
305.9621634	382.8971113
306.0621634	381.3041104
306.1621634	381.8249032
306.2621634	379.7907258
306.3621634	379.7277043
306.4621634	381.7420385
306.5621634	378.0949405
306.6621634	380.9079222
306.7621634	377.3329834
306.8621634	375.5515779
306.9621634	376.9783684
307.0621634	374.1108584
307.1621634	375.6259642
307.2621634	374.5464197
307.3621634	373.4723795
307.4621634	376.8576646
307.5621634	376.1515879
307.6621634	373.7121779
307.7621634	371.8636328
307.8621634	372.3336056
307.9621634	370.295002
308.0621634	367.548611
308.1621634	372.4942233
308.2621634	371.5199428
308.3621634	367.694091
308.4621634	367.9602859
308.5621634	369.0586695
308.6621634	367.0737519
308.7621634	370.2228046
308.8621634	369.7464799
308.9621634	372.7703147
309.0621634	372.3410413
309.1621634	369.4732261
309.2621634	370.126355
309.3621634	372.3663545
309.4621634	366.9316125
309.5621634	367.4658565
309.6621634	362.4286694
309.7621634	363.9423969
309.8621634	364.4719461
309.9621634	362.7115233
310.0621634	365.3477115
310.1621634	366.3899118
310.2621634	367.4624875
310.3621634	366.245201
310.4621634	360.2381244
310.5621634	366.5207351
310.6621634	368.1412057
310.7621634	366.8749069
310.8621634	366.4760675
310.9621634	363.1560461
311.0621634	357.6326439
311.1621634	362.1228306
311.2621634	359.8351465
311.3621634	362.576043
311.4621634	362.1328323
311.5621634	363.8462314
311.6621634	361.4381044
311.7621634	359.7467153
311.8621634	358.4792943
311.9621634	360.3750771
312.0621634	354.9254865
312.1621634	361.6161282
312.2621634	360.1762247
312.3621634	358.2234692
312.4621634	353.9755733
312.5621634	358.7211876
312.6621634	358.9058888
312.7621634	354.2368367
312.8621634	355.1056055
312.9621634	353.5162045
313.0621634	354.4291407
313.1621634	351.409786
313.2621634	350.1277346
313.3621634	349.28886
313.4621634	353.0524628
313.5621634	352.2811619
313.6621634	351.062197
313.7621634	349.1943511
313.8621634	347.7762086
313.9621634	349.3799694
314.0621634	344.3794778
314.1621634	344.0032504
314.2621634	338.3972834
314.3621634	338.20889
314.4621634	343.1152962
314.5621634	338.6651418
314.6621634	337.261872
314.7621634	332.5240779
314.8621634	328.1082931
314.9621634	326.6845524
315.0621634	319.1008863
315.1621634	317.8120332
315.2621634	319.9181856
315.3621634	307.2177476
315.4621634	304.3934789
315.5621634	295.3967801

File: src/lahde/tccbuilder/public/TCCMaterialLibrary/100032-LaFeCoSi/data/CH_B1.25.txt
Data from VACUUMSCHMELZE GmbH & Co. KG, Germany (https://vacuumschmelze.com)
Specific heat capacity at B = 1.25 T
Temperature(K)	Heat capacity(J/kg/K)

238.4751883	424.8472174
238.5751883	419.7342425
238.6751883	431.119175
238.7751883	421.4251978
238.8751883	427.0981856
238.9751883	427.7864854
239.0751883	427.8464754
239.1751883	426.3532629
239.2751883	423.9142344
239.3751883	425.7952805
239.4751883	430.543692
239.5751883	429.6326296
239.6751883	432.5000704
239.7751883	429.621201
239.8751883	440.4931204
239.9751883	438.5882518
240.0751883	440.5592066
240.1751883	438.2063854
240.2751883	436.7315482
240.3751883	438.3283689
240.4751883	436.724702
240.5751883	439.6911761
240.6751883	438.9832261
240.7751883	438.6893865
240.8751883	435.3698129
240.9751883	440.1596353
241.0751883	437.4124621
241.1751883	441.211428
241.2751883	442.5162801
241.3751883	441.3386232
241.4751883	443.0993373
241.5751883	447.9471855
241.6751883	439.4777749
241.7751883	441.0665712
241.8751883	439.9959299
241.9751883	439.0581489
242.0751883	444.5564004
242.1751883	441.3584415
242.2751883	441.0026184
242.3751883	442.4190288
242.4751883	436.7392581
242.5751883	437.1024422
242.6751883	438.7678983
242.7751883	436.744178
242.8751883	436.6626007
242.9751883	434.8602452
243.0751883	436.7701574
243.1751883	440.0776437
243.2751883	440.3966077
243.3751883	437.6616758
243.4751883	440.1232461
243.5751883	442.9954787
243.6751883	440.2484594
243.7751883	443.6821158
243.8751883	442.0719622
243.9751883	447.5657234
244.0751883	445.425125
244.1751883	448.0355516
244.2751883	446.0449094
244.3751883	444.1615967
244.4751883	444.2948154
244.5751883	442.6017951
244.6751883	447.0647912
244.7751883	441.4870651
244.8751883	437.2096573
244.9751883	435.2229107
245.0751883	440.7480382
245.1751883	443.9288462
245.2751883	444.0528191
245.3751883	444.2732962
245.4751883	452.1978163
245.5751883	456.4425936
245.6751883	453.8287364
245.7751883	451.2404438
245.8751883	452.7421407
245.9751883	452.2975065
246.0751883	450.1890055
246.1751883	448.9966418
246.2751883	451.3173887
246.3751883	453.1714127
246.4751883	455.8794295
246.5751883	457.9996238
246.6751883	452.6426951
246.7751883	456.1659761
246.8751883	450.6539176
246.9751883	452.440308
247.0751883	451.9911846
247.1751883	450.9622805
247.2751883	453.3790881
247.3751883	452.7490073
247.4751883	454.5811193
247.5751883	454.6318761
247.6751883	455.681528
247.7751883	452.6335972
247.8751883	453.6871434
247.9751883	455.36588
248.0751883	465.1150237
248.1751883	459.7096513
248.2751883	464.9551801
248.3751883	460.2995936
248.4751883	462.2020603
248.5751883	462.1985131
248.6751883	461.0380701
248.7751883	461.3395111
248.8751883	456.889813
248.9751883	462.9093148
249.0751883	465.8758117
249.1751883	469.6199708
249.2751883	469.1427744
249.3751883	464.5633653
249.4751883	466.2586089
249.5751883	473.2467328
249.6751883	467.2347162
249.7751883	468.3992725
249.8751883	471.7214516
249.9751883	469.0988458
250.0751883	473.3977189
250.1751883	470.5694889
250.2751883	476.0071403
250.3751883	472.948966
250.4751883	475.151485
250.5751883	476.1921183
250.6751883	469.878263
250.7751883	468.6441225
250.8751883	471.7972858
250.9751883	472.9949709
251.0751883	474.8432329
251.1751883	475.1244887
251.2751883	477.5698858
251.3751883	478.5422248
251.4751883	471.6279406
251.5751883	476.9335806
251.6751883	477.8228429
251.7751883	474.228787
251.8751883	473.5838162
251.9751883	473.0276366
252.0751883	468.6152239
252.1751883	475.0438953
252.2751883	474.8024166
252.3751883	478.5676892
252.4751883	475.8433173
252.5751883	484.3696843
252.6751883	477.3241482
252.7751883	479.7057176
252.8751883	482.637863
252.9751883	478.4555697
253.0751883	480.9648729
253.1751883	482.2737989
253.2751883	486.5107987
253.3751883	483.3583219
253.4751883	485.4821724
253.5751883	483.5089457
253.6751883	486.2393808
253.7751883	486.6468481
253.8751883	484.4399015
253.9751883	487.8713446
254.0751883	487.1841154
254.1751883	483.606619
254.2751883	488.5911853
254.3751883	492.3681882
254.4751883	485.270694
254.5751883	490.4674241
254.6751883	488.6635132
254.7751883	486.5395563
254.8751883	488.8457638
254.9751883	490.9258528
255.0751883	490.7357059
255.1751883	482.7747134
255.2751883	489.7816118
255.3751883	488.3809267
255.4751883	486.5336783
255.5751883	489.3140667
255.6751883	488.7153777
255.7751883	490.7527245
255.8751883	490.7888081
255.9751883	488.8641375
256.0751883	489.4006929
256.1751883	488.3856962
256.2751883	487.0949175
256.3751883	488.4571044
256.4751883	490.6651265
256.5751883	489.0515287
256.6751883	491.9082712
256.7751883	494.7051892
256.8751883	493.3689799
256.9751883	493.3027259
257.0751883	495.6902445
257.1751883	496.0633663
257.2751883	493.0236627
257.3751883	497.2042307
257.4751883	498.8983091
257.5751883	498.6507738
257.6751883	497.1079076
257.7751883	505.1500549
257.8751883	506.1132394
257.9751883	502.3697109
258.0751883	507.83421
258.1751883	501.5629643
258.2751883	504.7934225
258.3751883	503.4555728
258.4751883	503.506915
258.5751883	508.5885769
258.6751883	510.1385058
258.7751883	503.5644016
258.8751883	508.517348
258.9751883	507.7363172
259.0751883	510.4271713
259.1751883	511.7675033
259.2751883	510.4982214
259.3751883	509.293375
259.4751883	508.7225008
259.5751883	511.9691759
259.6751883	510.088695
259.7751883	508.760409
259.8751883	510.2569616
259.9751883	510.2360048
260.0751883	506.1536137
260.1751883	513.3964828
260.2751883	510.8114246
260.3751883	510.6659379
260.4751883	512.9936319
260.5751883	511.102179
260.6751883	510.6251909
260.7751883	511.1444492
260.8751883	509.1774693
260.9751883	504.8659099
261.0751883	508.3617309
261.1751883	509.7361821
261.2751883	510.0591499
261.3751883	509.6273531
261.4751883	510.0268757
261.5751883	508.9320097
261.6751883	507.9255095
261.7751883	511.1809477
261.8751883	508.1482412
261.9751883	513.0048214
262.0751883	514.4679176
262.1751883	515.9824371
262.2751883	516.3911743
262.3751883	520.7824775
262.4751883	521.8204537
262.5751883	517.696388
262.6751883	521.890766
262.7751883	522.6740372
262.8751883	525.3374137
262.9751883	525.7431229
263.0751883	520.8452066
263.1751883	525.642217
263.2751883	530.86856
263.3751883	531.6232236
263.4751883	531.0719041
263.5751883	530.9107407
263.6751883	531.992762
263.7751883	531.7353171
263.8751883	525.9028574
263.9751883	525.1524912
264.0751883	532.5110375
264.1751883	531.9078887
264.2751883	530.1530342
264.3751883	532.4646855
264.4751883	534.5344359
264.5751883	534.4572011
264.6751883	530.4092712
264.7751883	531.3429875
264.8751883	529.9383553
264.9751883	532.0924922
265.0751883	530.4359639
265.1751883	531.5884665
265.2751883	542.3688041
265.3751883	541.6298315
265.4751883	543.0140174
265.5751883	550.7749729
265.6751883	551.8572754
265.7751883	553.7572711
265.8751883	555.0105744
265.9751883	553.6727692
266.0751883	554.654647
266.1751883	556.3014376
266.2751883	556.2736184
266.3751883	554.1245271
266.4751883	557.2975039
266.5751883	558.8891901
266.6751883	558.571372
266.7751883	558.6471818
266.8751883	557.4684641
266.9751883	559.624415
267.0751883	560.5230497
267.1751883	557.9423026
267.2751883	557.809748
267.3751883	563.8483892
267.4751883	557.8661696
267.5751883	560.3192478
267.6751883	560.0360352
267.7751883	561.8572685
267.8751883	565.9059657
267.9751883	565.5515833
268.0751883	567.1113267
268.1751883	563.7896098
268.2751883	562.7214791
268.3751883	561.424225
268.4751883	561.9896647
268.5751883	564.2544716
268.6751883	565.2368681
268.7751883	569.3773513
268.8751883	565.936325
268.9751883	566.1883185
269.0751883	571.9874089
269.1751883	568.8039871
269.2751883	568.1452329
269.3751883	570.206479
269.4751883	570.6371423
269.5751883	570.211307
269.6751883	569.7135388
269.7751883	571.1744319
269.8751883	568.7350225
269.9751883	572.1215199
270.0751883	575.066576
270.1751883	568.4760079
270.2751883	570.4198322
270.3751883	573.5907894
270.4751883	577.3593983
270.5751883	577.6038029
270.6751883	584.4698222
270.7751883	582.2528046
270.8751883	580.4942738
270.9751883	584.1622736
271.0751883	585.3270931
271.1751883	581.8685549
271.2751883	585.4798024
271.3751883	579.9129452
271.4751883	581.9984051
271.5751883	580.1595769
271.6751883	583.4497279
271.7751883	584.277668
271.8751883	586.9043218
271.9751883	580.1353524
272.0751883	582.1441693
272.1751883	583.8001852
272.2751883	582.8686304
272.3751883	587.4126244
272.4751883	586.2539203
272.5751883	588.0767222
272.6751883	590.8545189
272.7751883	593.1292384
272.8751883	599.3185145
272.9751883	604.7226077
273.0751883	608.1765624
273.1751883	604.4383931
273.2751883	610.4414287
273.3751883	610.8080449
273.4751883	611.1158274
273.5751883	611.3634334
273.6751883	617.6769059
273.7751883	618.6838488
273.8751883	619.6106847
273.9751883	618.4087587
274.0751883	619.3131985
274.1751883	623.7329272
274.2751883	624.2376439
274.3751883	625.1253612
274.4751883	630.6378218
274.5751883	627.0768259
274.6751883	632.00337
274.7751883	630.3910822
274.8751883	634.2081125
274.9751883	638.8225716
275.0751883	641.3510758
275.1751883	641.8783942
275.2751883	639.0767182
275.3751883	647.34126
275.4751883	649.2351189
275.5751883	646.9385976
275.6751883	652.3560581
275.7751883	650.0979421
275.8751883	652.5084015
275.9751883	656.6161863
276.0751883	653.7893254
276.1751883	654.6660709
276.2751883	658.5964897
276.3751883	656.5578608
276.4751883	659.0054239
276.5751883	660.3746478
276.6751883	664.2053388
276.7751883	661.9988606
276.8751883	662.4708595
276.9751883	659.7343007
277.0751883	661.5664692
277.1751883	663.6539511
277.2751883	663.4180787
277.3751883	669.35963
277.4751883	677.0755151
277.5751883	681.754694
277.6751883	682.6612034
277.7751883	690.8537933
277.8751883	686.6152436
277.9751883	689.2167747
278.0751883	693.0048895
278.1751883	690.5601566
278.2751883	687.8124459
278.3751883	692.5508773
278.4751883	696.4130721
278.5751883	694.1093669
278.6751883	702.5518485
278.7751883	700.5219978
278.8751883	704.7984599
278.9751883	704.668338
279.0751883	704.8145005
279.1751883	710.5214154
279.2751883	704.2276767
279.3751883	706.1114687
279.4751883	703.1979082
279.5751883	710.9094804
279.6751883	711.266138
279.7751883	708.3921883
279.8751883	708.5736723
279.9751883	710.8354743
280.0751883	709.8747398
280.1751883	715.1337982
280.2751883	714.1893909
280.3751883	719.2455013
280.4751883	719.2852777
280.5751883	717.5099237
280.6751883	722.1385468
280.7751883	722.8673334
280.8751883	727.9327951
280.9751883	729.0848867
281.0751883	729.4038695
281.1751883	726.0525475
281.2751883	732.7949437
281.3751883	727.3353447
281.4751883	731.555027
281.5751883	734.7204595
281.6751883	732.2663107
281.7751883	735.4848312
281.8751883	735.9746403
281.9751883	736.020988
282.0751883	739.000001
282.1751883	741.4327189
282.2751883	740.4981776
282.3751883	736.5513924
282.4751883	738.9035455
282.5751883	737.1494351
282.6751883	739.8831197
282.7751883	737.2341465
282.8751883	738.0371864
282.9751883	732.5570241
283.0751883	739.595404
283.1751883	737.2122564
283.2751883	734.2308964
283.3751883	732.6296818
283.4751883	733.47896
283.5751883	732.3304778
283.6751883	730.7032073
283.7751883	730.0736568
283.8751883	731.8977397
283.9751883	733.2945341
284.0751883	734.7605832
284.1751883	731.6845883
284.2751883	723.9704034
284.3751883	725.7993145
284.4751883	723.3000164
284.5751883	719.5006398
284.6751883	722.8119419
284.7751883	715.783129
284.8751883	714.1455713
284.9751883	717.0444775
285.0751883	716.1881625
285.1751883	713.8938135
285.2751883	708.0402608
285.3751883	709.5593059
285.4751883	709.3019288
285.5751883	706.3753773
285.6751883	706.6741891
285.7751883	706.552784
285.8751883	706.1675985
285.9751883	702.4895201
286.0751883	699.6944752
286.1751883	700.7618223
286.2751883	693.5263701
286.3751883	692.6890374
286.4751883	692.2594713
286.5751883	688.9395868
286.6751883	684.1052269
286.7751883	681.7495485
286.8751883	683.4520636
286.9751883	677.7639198
287.0751883	674.7267806
287.1751883	671.4922681
287.2751883	673.1337623
287.3751883	666.6017947
287.4751883	666.0881847
287.5751883	664.6431792
287.6751883	660.6451061
287.7751883	661.0060485
287.8751883	655.3418463
287.9751883	652.5208924
288.0751883	650.8444009
288.1751883	649.0548013
288.2751883	648.4615434
288.3751883	645.1718376
288.4751883	638.9006031
288.5751883	640.5650955
288.6751883	639.1531364
288.7751883	635.2271714
288.8751883	629.9030444
288.9751883	631.5747138
289.0751883	628.4764919
289.1751883	627.2090917
289.2751883	623.0211939
289.3751883	621.0260615
289.4751883	618.0251863
289.5751883	616.3890412
289.6751883	615.9287687
289.7751883	610.3527529
289.8751883	609.2348667
289.9751883	610.0683184
290.0751883	605.9675491
290.1751883	600.9995369
290.2751883	602.5862036
290.3751883	599.1765679
290.4751883	599.275607
290.5751883	600.5310748
290.6751883	594.9984888
290.7751883	594.1827535
290.8751883	591.9396599
290.9751883	587.5364553
291.0751883	584.6168421
291.1751883	584.7851113
291.2751883	578.8531322
291.3751883	575.756227
291.4751883	578.1940595
291.5751883	584.3654938
291.6751883	575.6553726
291.7751883	578.8656154
291.8751883	575.567961
291.9751883	573.7671554
292.0751883	574.5449013
292.1751883	563.4265206
292.2751883	566.2382215
292.3751883	567.1587988
292.4751883	565.5949892
292.5751883	564.0326592
292.6751883	560.8538495
292.7751883	559.9446186
292.8751883	561.2222625
292.9751883	557.9934915
293.0751883	553.7082362
293.1751883	558.8453451
293.2751883	546.1564133
293.3751883	546.8387832
293.4751883	548.6494109
293.5751883	550.8250696
293.6751883	549.8106144
293.7751883	545.9900507
293.8751883	545.1274126
293.9751883	546.3376569
294.0751883	543.8750276
294.1751883	539.9113828
294.2751883	536.3462638
294.3751883	535.5164155
294.4751883	534.6366447
294.5751883	536.3902152
294.6751883	534.9821339
294.7751883	534.0759179
294.8751883	529.6956915
294.9751883	525.4439343
295.0751883	522.7247874
295.1751883	521.5864493
295.2751883	522.1708384
295.3751883	524.2603144
295.4751883	521.5873487
295.5751883	519.9131378
295.6751883	518.2384467
295.7751883	516.8699668
295.8751883	515.0656395
295.9751883	513.9009883
296.0751883	515.2921089
296.1751883	514.8732775
296.2751883	513.6400982
296.3751883	514.256302
296.4751883	512.1067683
296.5751883	514.3439125
296.6751883	511.3802925
296.7751883	508.6346996
296.8751883	509.4838468
296.9751883	509.6596797
297.0751883	512.0771708
297.1751883	511.0428335
297.2751883	509.5724074
297.3751883	510.4327448
297.4751883	508.5374438
297.5751883	507.5113231
297.6751883	512.2811555
297.7751883	504.7035964
297.8751883	503.9158331
297.9751883	502.5850949
298.0751883	503.8446877
298.1751883	502.2239976
298.2751883	504.4941349
298.3751883	500.9753838
298.4751883	501.9960774
298.5751883	500.6656623
298.6751883	499.4726538
298.7751883	496.5920371
298.8751883	495.78749
298.9751883	495.3886638
299.0751883	497.6940795
299.1751883	492.178721
299.2751883	493.871228
299.3751883	491.361055
299.4751883	493.6427076
299.5751883	491.7403134
299.6751883	488.3651633
299.7751883	493.1627292
299.8751883	489.1798433
299.9751883	488.9752685
300.0751883	488.7382055
300.1751883	489.8883645
300.2751883	489.4579392
300.3751883	485.9511471
300.4751883	484.2905142
300.5751883	481.2467993
300.6751883	481.5385672
300.7751883	481.0653361
300.8751883	480.4506105
300.9751883	482.9986019
301.0751883	479.4375738
301.1751883	479.1379333
301.2751883	482.1259596
301.3751883	482.400121
301.4751883	479.2650408
301.5751883	479.4599202
301.6751883	477.3855928
301.7751883	477.1045182
301.8751883	477.0241078
301.9751883	474.3792644
302.0751883	473.1314051
302.1751883	473.5526622
302.2751883	469.8449635
302.3751883	471.9016558
302.4751883	473.6812551
302.5751883	474.743311
302.6751883	472.4333553
302.7751883	473.8727806
302.8751883	471.1528983
302.9751883	472.1478839
303.0751883	470.469547
303.1751883	471.1951087
303.2751883	467.6650197
303.3751883	468.9780504
303.4751883	471.1051321
303.5751883	470.6179966
303.6751883	475.0551491
303.7751883	470.5134233
303.8751883	470.348867
303.9751883	468.2032298
304.0751883	468.9775676
304.1751883	469.7535707
304.2751883	470.0542867
304.3751883	465.7416822
304.4751883	467.8948633
304.5751883	466.7787231
304.6751883	465.873287
304.7751883	465.8594538
304.8751883	466.028198
304.9751883	462.5765057
305.0751883	462.6544546
305.1751883	465.5833296
305.2751883	461.5211824
305.3751883	460.8640721
305.4751883	460.5169924
305.5751883	460.1825807
305.6751883	462.144464
305.7751883	458.9670198
305.8751883	460.9791965
305.9751883	457.3674175
306.0751883	459.5441993
306.1751883	459.2546152
306.2751883	458.7294672
306.3751883	458.2488625
306.4751883	459.3128192
306.5751883	458.7782931
306.6751883	457.3664455
306.7751883	456.4555609
306.8751883	456.4418246
306.9751883	456.2583533
307.0751883	454.6472258
307.1751883	450.8164085
307.2751883	455.5326346
307.3751883	453.9100467
307.4751883	452.3729114
307.5751883	454.9634666
307.6751883	452.5662404
307.7751883	449.964547
307.8751883	451.8402688
307.9751883	455.6401337
308.0751883	452.9284968
308.1751883	450.579626
308.2751883	453.027086
308.3751883	451.0168348
308.4751883	452.1790576
308.5751883	450.9263557
308.6751883	450.6518242
308.7751883	448.3267799
308.8751883	448.3556078
308.9751883	448.1828168
309.0751883	448.6211602
309.1751883	450.3010571
309.2751883	447.9966447
309.3751883	447.0564846
309.4751883	443.1442548
309.5751883	446.1384475
309.6751883	444.6721908
309.7751883	443.0537601
309.8751883	442.7307588
309.9751883	439.4883443
310.0751883	443.5086929
310.1751883	440.9206826
310.2751883	439.7661305
310.3751883	442.67114
310.4751883	442.1756474
310.5751883	439.3102755
310.6751883	437.3412747
310.7751883	439.5155957
310.8751883	438.9413173
310.9751883	440.9869458
311.0751883	439.7214773
311.1751883	439.193858
311.2751883	438.0884588
311.3751883	440.3490634
311.4751883	439.369466
311.5751883	443.2639583
311.6751883	438.5931511
311.7751883	438.4332265
311.8751883	440.2012427
311.9751883	437.1846456
312.0751883	436.6307012
312.1751883	438.5691589
312.2751883	439.7220856
312.3751883	439.0407051
312.4751883	435.0215304
312.5751883	434.8312638
312.6751883	434.3731551
312.7751883	431.6019086
312.8751883	433.5117629
312.9751883	433.9428443
313.0751883	434.6089818
313.1751883	432.6620707
313.2751883	433.2736427
313.3751883	429.2664536
313.4751883	427.7102708
313.5751883	427.4481466
313.6751883	426.4264695
313.7751883	423.2767144
313.8751883	421.4511376
313.9751883	423.4488395
314.0751883	419.6673651
314.1751883	420.1974538
314.2751883	416.1228354
314.3751883	417.4325638
314.4751883	415.8575348
314.5751883	416.6067464
314.6751883	410.9648165
314.7751883	411.583633
314.8751883	404.4821936
314.9751883	404.1608027
315.0751883	398.9869256
315.1751883	393.8266113
315.2751883	389.724393
315.3751883	384.1691253
315.4751883	376.8768554

File: src/lahde/tccbuilder/public/TCCMaterialLibrary/100032-LaFeCoSi/data/CH_B1.5.txt
Data from VACUUMSCHMELZE GmbH & Co. KG, Germany (https://vacuumschmelze.com)
Specific heat capacity at B = 1.5 T
Temperature(K)	Heat capacity(J/kg/K)

238.4927359	406.9852513
238.5927359	411.4637931
238.6927359	410.4561165
238.7927359	403.4153864
238.8927359	405.2270763
238.9927359	410.7117427
239.0927359	408.222985
239.1927359	414.8492749
239.2927359	413.8404975
239.3927359	416.8471856
239.4927359	419.9116422
239.5927359	420.2546845
239.6927359	422.1442577
239.7927359	416.9624697
239.8927359	423.5181106
239.9927359	420.9128778
240.0927359	420.7593617
240.1927359	422.4684499
240.2927359	422.4071429
240.3927359	421.7539388
240.4927359	423.0938489
240.5927359	418.0157743
240.6927359	422.3289319
240.7927359	422.9143576
240.8927359	424.0807209
240.9927359	422.57461
241.0927359	424.8643797
241.1927359	424.4451478
241.2927359	423.026817
241.3927359	428.3583154
241.4927359	423.5520887
241.5927359	422.5828633
241.6927359	419.5600665
241.7927359	425.0387874
241.8927359	427.8444802
241.9927359	423.0859555
242.0927359	429.7489531
242.1927359	429.3339672
242.2927359	429.7832832
242.3927359	425.3717935
242.4927359	430.9364192
242.5927359	426.6811221
242.6927359	426.9057277
242.7927359	427.0787347
242.8927359	427.6420844
242.9927359	426.3007703
243.0927359	430.1824317
243.1927359	429.1082303
243.2927359	428.0986475
243.3927359	425.9818579
243.4927359	420.2753884
243.5927359	422.3940625
243.6927359	422.712006
243.7927359	424.7398788
243.8927359	426.6814989
243.9927359	423.6042146
244.0927359	422.5474158
244.1927359	422.2285113
244.2927359	425.6250424
244.3927359	426.5129998
244.4927359	428.3579555
244.5927359	431.2103851
244.6927359	432.6962827
244.7927359	434.3057814
244.8927359	441.850065
244.9927359	431.3112983
245.0927359	429.6234248
245.1927359	429.7222919
245.2927359	430.2814271
245.3927359	429.6617159
245.4927359	433.5480416
245.5927359	436.9370451
245.6927359	435.8643079
245.7927359	442.2190729
245.8927359	440.0498035
245.9927359	439.9677203
246.0927359	441.0786599
246.1927359	444.0049613
246.2927359	444.399204
246.3927359	443.4897365
246.4927359	438.4471621
246.5927359	442.4401512
246.6927359	442.7628134
246.7927359	444.0885705
246.8927359	437.0845182
246.9927359	441.079076
247.0927359	441.6899647
247.1927359	439.3023817
247.2927359	449.0256749
247.3927359	445.6941422
247.4927359	444.7237257
247.5927359	443.2573646
247.6927359	442.4132672
247.7927359	440.3309075
247.8927359	442.8780689
247.9927359	441.4379872
248.0927359	440.229874
248.1927359	440.7996737
248.2927359	443.7272537
248.3927359	445.2412453
248.4927359	446.4508999
248.5927359	443.85626
248.6927359	452.7247511
248.7927359	447.8823008
248.8927359	448.0277739
248.9927359	447.9771493
249.0927359	451.5444645
249.1927359	447.739329
249.2927359	445.7949574
249.3927359	452.5171078
249.4927359	447.6850718
249.5927359	452.3957591
249.6927359	448.7104074
249.7927359	450.1026707
249.8927359	447.0191859
249.9927359	446.2778863
250.0927359	447.4613671
250.1927359	451.1064458
250.2927359	451.9525131
250.3927359	453.9635744
250.4927359	455.9790763
250.5927359	454.7285035
250.6927359	456.1792348
250.7927359	453.35152
250.8927359	457.7280198
250.9927359	456.4152656
251.0927359	460.0641803
251.1927359	456.99046
251.2927359	451.2940463
251.3927359	458.2374311
251.4927359	456.9085051
251.5927359	459.5791424
251.6927359	459.3416959
251.7927359	459.3155763
251.8927359	461.623661
251.9927359	459.3677797
252.0927359	459.0070001
252.1927359	452.8428727
252.2927359	456.3737693
252.3927359	457.2460134
252.4927359	457.9908844
252.5927359	454.5000467
252.6927359	456.4462171
252.7927359	456.3859007
252.8927359	459.9209722
252.9927359	455.693204
253.0927359	452.5292975
253.1927359	453.0909966
253.2927359	450.437378
253.3927359	457.4638122
253.4927359	453.312809
253.5927359	453.8925197
253.6927359	457.3428582
253.7927359	457.2002674
253.8927359	458.9629328
253.9927359	461.4530977
254.0927359	459.3299971
254.1927359	460.0442901
254.2927359	463.83086
254.3927359	458.9286091
254.4927359	461.9124732
254.5927359	464.6735527
254.6927359	460.6081196
254.7927359	457.3489224
254.8927359	463.4200802
254.9927359	464.9669408
255.0927359	467.501787
255.1927359	474.3237428
255.2927359	471.2189779
255.3927359	471.5189931
255.4927359	471.4719596
255.5927359	473.8377692
255.6927359	475.9231734
255.7927359	478.0786026
255.8927359	471.2271486
255.9927359	471.5362117
256.0927359	473.3354729
256.1927359	472.4282685
256.2927359	471.7246413
256.3927359	467.1822856
256.4927359	476.3801522
256.5927359	471.7459605
256.6927359	472.7768752
256.7927359	478.9295481
256.8927359	483.2874167
256.9927359	476.743441
257.0927359	479.5017155
257.1927359	481.4031231
257.2927359	479.4253138
257.3927359	475.7781431
257.4927359	476.6944893
257.5927359	481.4590256
257.6927359	482.9617929
257.7927359	476.2675079
257.8927359	487.4276543
257.9927359	486.7988417
258.0927359	483.9576134
258.1927359	489.7420846
258.2927359	494.0683011
258.3927359	490.6705688
258.4927359	490.6967099
258.5927359	492.2502918
258.6927359	490.9533851
258.7927359	493.8470066
258.8927359	495.2538982
258.9927359	493.7595075
259.0927359	493.0095318
259.1927359	498.3507826
259.2927359	500.0549642
259.3927359	494.5257963
259.4927359	500.2286415
259.5927359	499.4731628
259.6927359	496.524182
259.7927359	499.4341142
259.8927359	498.4014088
259.9927359	501.2181987
260.0927359	498.2060818
260.1927359	498.4088763
260.2927359	506.3924151
260.3927359	504.5377875
260.4927359	501.4319809
260.5927359	502.1443327
260.6927359	501.9874085
260.7927359	500.1520696
260.8927359	498.3319603
260.9927359	499.4676837
261.0927359	500.2736314
261.1927359	499.8043607
261.2927359	498.9348581
261.3927359	498.4403459
261.4927359	500.5051663
261.5927359	497.9312502
261.6927359	498.1081364
261.7927359	500.984072
261.8927359	501.6387268
261.9927359	505.2303046
262.0927359	501.6099495
262.1927359	508.6480118
262.2927359	506.0957306
262.3927359	506.2507215
262.4927359	502.904522
262.5927359	501.9350217
262.6927359	503.5408777
262.7927359	504.4303815
262.8927359	501.5915959
262.9927359	503.6484438
263.0927359	506.472929
263.1927359	509.9370149
263.2927359	511.7021621
263.3927359	510.7266034
263.4927359	514.5531965
263.5927359	506.7551827
263.6927359	513.0953292
263.7927359	514.9512637
263.8927359	521.5223607
263.9927359	522.3802855
264.0927359	519.9343529
264.1927359	519.1106457
264.2927359	520.5558528
264.3927359	517.5762469
264.4927359	515.1864717
264.5927359	517.5888171
264.6927359	519.6513292
264.7927359	522.398913
264.8927359	517.6716347
264.9927359	522.4746808
265.0927359	521.6380429
265.1927359	526.0868307
265.2927359	527.4964897
265.3927359	523.3369653
265.4927359	530.8800857
265.5927359	527.2654519
265.6927359	531.1706425
265.7927359	528.8355061
265.8927359	532.2451959
265.9927359	531.8566852
266.0927359	532.2893037
266.1927359	527.3668626
266.2927359	526.1323906
266.3927359	524.7622964
266.4927359	523.6718228
266.5927359	522.6530345
266.6927359	521.361036
266.7927359	523.9450913
266.8927359	531.4841136
266.9927359	533.6205574
267.0927359	537.8064557
267.1927359	539.2529949
267.2927359	539.2258342
267.3927359	538.4253046
267.4927359	542.5223713
267.5927359	538.9228085
267.6927359	540.0953098
267.7927359	539.0832573
267.8927359	538.4090268
267.9927359	539.7996145
268.0927359	540.1566832
268.1927359	540.5158481
268.2927359	539.8803114
268.3927359	540.1380536
268.4927359	539.4242293
268.5927359	538.7245965
268.6927359	535.1321469
268.7927359	536.4505837
268.8927359	537.0267091
268.9927359	539.3453693
269.0927359	536.2208776
269.1927359	540.1488898
269.2927359	540.1068402
269.3927359	539.7317431
269.4927359	543.7699252
269.5927359	542.662474
269.6927359	537.088866
269.7927359	538.6771883
269.8927359	542.12232
269.9927359	542.9202128
270.0927359	548.5618824
270.1927359	549.6074403
270.2927359	556.1339917
270.3927359	555.554398
270.4927359	558.262823
270.5927359	561.5746462
270.6927359	560.390442
270.7927359	560.4576425
270.8927359	557.1094348
270.9927359	556.2644178
271.0927359	559.1290722
271.1927359	558.9364777
271.2927359	555.0997523
271.3927359	560.3627087
271.4927359	559.9740133
271.5927359	561.6129733
271.6927359	559.0548162
271.7927359	566.8229099
271.8927359	570.3653677
271.9927359	571.8382653
272.0927359	575.8271272
272.1927359	570.0418211
272.2927359	572.4241709
272.3927359	575.9528753
272.4927359	575.2628974
272.5927359	579.0388937
272.6927359	576.0405176
272.7927359	581.0544864
272.8927359	580.7603839
272.9927359	578.3695527
273.0927359	586.3931288
273.1927359	585.0911615
273.2927359	583.9713804
273.3927359	592.8786117
273.4927359	589.3661536
273.5927359	594.6147874
273.6927359	595.8069657
273.7927359	596.1457999
273.8927359	600.2534391
273.9927359	595.0621248
274.0927359	598.5287989
274.1927359	602.5324938
274.2927359	601.9450269
274.3927359	601.4086312
274.4927359	603.7649928
274.5927359	609.2477202
274.6927359	609.277088
274.7927359	612.3701407
274.8927359	607.3709893
274.9927359	613.9176504
275.0927359	616.3886418
275.1927359	610.9666987
275.2927359	615.6117201
275.3927359	613.9129239
275.4927359	621.119027
275.5927359	620.5362548
275.6927359	625.2695105
275.7927359	623.9834391
275.8927359	627.0936028
275.9927359	628.2984915
276.0927359	625.397941
276.1927359	624.5213928
276.2927359	633.7585395
276.3927359	631.3069428
276.4927359	631.9527605
276.5927359	629.8171093
276.6927359	638.0638541
276.7927359	638.2344122
276.8927359	639.6177075
276.9927359	643.2311175
277.0927359	640.4337186
277.1927359	646.9795019
277.2927359	645.6941907
277.3927359	647.3137637
277.4927359	649.6614678
277.5927359	652.3860556
277.6927359	651.5312913
277.7927359	653.4260211
277.8927359	653.9722333
277.9927359	656.1553783
278.0927359	660.6587875
278.1927359	659.9268428
278.2927359	664.3645145
278.3927359	663.3107426
278.4927359	667.7735383
278.5927359	666.2776035
278.6927359	666.8317781
278.7927359	668.1907601
278.8927359	668.3856362
278.9927359	672.2756021
279.0927359	671.3337649
279.1927359	674.5735898
279.2927359	670.9928892
279.3927359	674.7383403
279.4927359	680.7624505
279.5927359	675.2283675
279.6927359	677.6480577
279.7927359	678.8143753
279.8927359	678.7706979
279.9927359	679.9180773
280.0927359	680.6449328
280.1927359	682.7580588
280.2927359	687.4019168
280.3927359	689.5186354
280.4927359	687.9146932
280.5927359	690.943783
280.6927359	689.6289612
280.7927359	696.3098973
280.8927359	690.5199369
280.9927359	693.9219006
281.0927359	695.9363421
281.1927359	694.3990971
281.2927359	694.7368226
281.3927359	701.3514738
281.4927359	699.3554315
281.5927359	701.5444124
281.6927359	706.0077572
281.7927359	703.0042148
281.8927359	702.9057513
281.9927359	703.8970828
282.0927359	700.3805098
282.1927359	703.3514503
282.2927359	699.5669623
282.3927359	707.3010374
282.4927359	709.8585148
282.5927359	711.9985139
282.6927359	716.9822493
282.7927359	720.3476777
282.8927359	715.6440622
282.9927359	714.2023382
283.0927359	719.1442204
283.1927359	714.2621987
283.2927359	715.1744648
283.3927359	715.1064131
283.4927359	711.1741236
283.5927359	715.612835
283.6927359	713.5152464
283.7927359	710.5133723
283.8927359	710.5128408
283.9927359	708.0113905
284.0927359	709.0599977
284.1927359	706.7431224
284.2927359	710.0902746
284.3927359	705.0997631
284.4927359	702.7651555
284.5927359	704.6792446
284.6927359	707.9768731
284.7927359	702.1771427
284.8927359	705.232173
284.9927359	704.8032702
285.0927359	708.0287649
285.1927359	705.4969636
285.2927359	711.6300445
285.3927359	703.5116774
285.4927359	704.3583407
285.5927359	704.1026234
285.6927359	705.3343967
285.7927359	696.1084522
285.8927359	698.0599517
285.9927359	693.7550693
286.0927359	691.3206426
286.1927359	691.6087078
286.2927359	691.7660712
286.3927359	686.6330827
286.4927359	686.564176
286.5927359	680.0471908
286.6927359	681.2184628
286.7927359	680.7540378
286.8927359	673.6529067
286.9927359	676.5265731
287.0927359	668.0923205
287.1927359	666.7546288
287.2927359	670.2504734
287.3927359	663.7848039
287.4927359	666.4871513
287.5927359	660.6240792
287.6927359	662.0214292
287.7927359	660.1780737
287.8927359	659.6507329
287.9927359	654.6992271
288.0927359	657.0857335
288.1927359	653.7594067
288.2927359	649.7964049
288.3927359	645.1492287
288.4927359	641.6677522
288.5927359	642.620375
288.6927359	639.5093365
288.7927359	632.7772486
288.8927359	638.7240235
288.9927359	630.919104
289.0927359	631.4235186
289.1927359	632.0630338
289.2927359	629.7894953
289.3927359	628.6266615
289.4927359	626.907012
289.5927359	622.9203537
289.6927359	620.8260006
289.7927359	619.5467249
289.8927359	618.7786423
289.9927359	617.8515905
290.0927359	613.2101604
290.1927359	610.4007822
290.2927359	609.1457711
290.3927359	609.6103042
290.4927359	603.6748418
290.5927359	602.1701275
290.6927359	600.3010374
290.7927359	598.1616285
290.8927359	596.0549266
290.9927359	596.2250016
291.0927359	596.7780668
291.1927359	593.0816263
291.2927359	587.6328239
291.3927359	585.3387713
291.4927359	585.9308174
291.5927359	582.6893345
291.6927359	578.9969163
291.7927359	579.0172403
291.8927359	575.7497388
291.9927359	575.9219568
292.0927359	572.2808863
292.1927359	569.0087466
292.2927359	568.4408979
292.3927359	569.6562985
292.4927359	566.1072835
292.5927359	564.3379627
292.6927359	561.3523527
292.7927359	557.4150264
292.8927359	557.997455
292.9927359	553.7858939
293.0927359	555.0314661
293.1927359	550.7041157
293.2927359	550.2843787
293.3927359	547.867729
293.4927359	546.4662187
293.5927359	544.583073
293.6927359	545.0100474
293.7927359	540.8597832
293.8927359	540.303198
293.9927359	537.1688999
294.0927359	540.5247331
294.1927359	540.782799
294.2927359	539.4627283
294.3927359	538.4822919
294.4927359	535.685233
294.5927359	535.4149472
294.6927359	533.9493822
294.7927359	532.6621458
294.8927359	530.1071014
294.9927359	527.3463929
295.0927359	524.6351019
295.1927359	521.78126
295.2927359	522.1812845
295.3927359	518.4679424
295.4927359	520.1364092
295.5927359	519.3279361
295.6927359	517.2270014
295.7927359	514.2133119
295.8927359	514.1013741
295.9927359	515.372089
296.0927359	517.3109908
296.1927359	515.928712
296.2927359	510.5658585
296.3927359	509.1940976
296.4927359	512.9395247
296.5927359	510.5057764
296.6927359	511.573455
296.7927359	508.1891724
296.8927359	508.488347
296.9927359	506.7876306
297.0927359	507.0495798
297.1927359	503.3606348
297.2927359	501.9459936
297.3927359	503.623763
297.4927359	498.919278
297.5927359	497.3541182
297.6927359	498.9540556
297.7927359	495.3576007
297.8927359	493.6116583
297.9927359	498.2273723
298.0927359	498.8128944
298.1927359	491.6922808
298.2927359	492.3379665
298.3927359	492.7528384
298.4927359	491.5771688
298.5927359	488.3703925
298.6927359	492.0552143
298.7927359	493.1438352
298.8927359	492.7641521
298.9927359	489.1658653
299.0927359	489.5257079
299.1927359	492.7842605
299.2927359	486.3907105
299.3927359	486.7573499
299.4927359	487.4963507
299.5927359	485.8336041
299.6927359	483.9405472
299.7927359	482.9234276
299.8927359	477.6702885
299.9927359	482.7338713
300.0927359	475.7367997
300.1927359	481.0407282
300.2927359	478.6114055
300.3927359	478.8548297
300.4927359	475.698723
300.5927359	475.4556284
300.6927359	474.3015213
300.7927359	473.7805111
300.8927359	476.45052
300.9927359	473.388046
301.0927359	472.0189639
301.1927359	470.8757768
301.2927359	471.8479239
301.3927359	471.3035234
301.4927359	472.2288949
301.5927359	471.3048672
301.6927359	468.9444514
301.7927359	469.7622297
301.8927359	467.8745544
301.9927359	464.5458282
302.0927359	468.4867091
302.1927359	468.0547782
302.2927359	466.4811251
302.3927359	462.6465286
302.4927359	462.8478233
302.5927359	462.3243422
302.6927359	460.4322249
302.7927359	461.5926665
302.8927359	460.5477301
302.9927359	458.9084992
303.0927359	459.3423737
303.1927359	457.3666929
303.2927359	460.5598861
303.3927359	460.1580637
303.4927359	459.8189885
303.5927359	462.0076233
303.6927359	458.6204556
303.7927359	459.0263334
303.8927359	455.5554711
303.9927359	454.9737761
304.0927359	461.0447603
304.1927359	456.2317712
304.2927359	457.357406
304.3927359	455.0442044
304.4927359	456.0221606
304.5927359	457.6230479
304.6927359	454.5640618
304.7927359	449.3370578
304.8927359	450.1332015
304.9927359	450.8421305
305.0927359	448.9686291
305.1927359	449.5991795
305.2927359	451.958407
305.3927359	450.6516098
305.4927359	449.8407759
305.5927359	453.9364068
305.6927359	449.2941559
305.7927359	447.541992
305.8927359	445.7134018
305.9927359	445.6007854
306.0927359	446.2854967
306.1927359	443.3991198
306.2927359	442.5786355
306.3927359	443.7493328
306.4927359	443.3566814
306.5927359	438.8764431
306.6927359	439.5221791
306.7927359	442.4215158
306.8927359	442.3694708
306.9927359	443.7899347
307.0927359	441.9681349
307.1927359	441.1690211
307.2927359	444.119371
307.3927359	443.339517
307.4927359	440.8335761
307.5927359	439.4000112
307.6927359	444.1473111
307.7927359	441.6114724
307.8927359	441.8997144
307.9927359	441.5177839
308.0927359	440.9802119
308.1927359	442.8880026
308.2927359	441.3448383
308.3927359	440.2497196
308.4927359	436.4093464
308.5927359	437.6900758
308.6927359	433.7286689
308.7927359	436.8808167
308.8927359	435.1443006
308.9927359	433.791992
309.0927359	433.2351138
309.1927359	435.7286109
309.2927359	435.6337242
309.3927359	433.8611856
309.4927359	431.9334323
309.5927359	434.5678897
309.6927359	433.6589115
309.7927359	433.5887191
309.8927359	434.3450438
309.9927359	431.8084979
310.0927359	431.4516152
310.1927359	434.3243535
310.2927359	428.7007008
310.3927359	431.0364685
310.4927359	430.9055642
310.5927359	430.8680376
310.6927359	431.2387789
310.7927359	428.8815377
310.8927359	432.7973267
310.9927359	431.1129541
311.0927359	428.994272
311.1927359	425.8286256
311.2927359	423.7969472
311.3927359	427.3130543
311.4927359	424.7121078
311.5927359	422.8211294
311.6927359	425.6299445
311.7927359	423.2119708
311.8927359	422.7245694
311.9927359	424.2203524
312.0927359	422.8138303
312.1927359	423.2605616
312.2927359	419.3132685
312.3927359	418.0665083
312.4927359	419.2124843
312.5927359	419.2371137
312.6927359	415.1643563
312.7927359	415.339235
312.8927359	414.67371
312.9927359	417.0368254
313.0927359	416.2056152
313.1927359	414.650157
313.2927359	420.105711
313.3927359	415.9684341
313.4927359	415.8336617
313.5927359	415.5364025
313.6927359	414.7512265
313.7927359	414.2829617
313.8927359	415.0037523
313.9927359	413.969081
314.0927359	414.360304
314.1927359	412.6897042
314.2927359	410.7253321
314.3927359	407.5613618
314.4927359	407.5167812
314.5927359	403.1674605
314.6927359	401.589677
314.7927359	400.5770699
314.8927359	397.6360562
314.9927359	391.9968878
315.0927359	387.1245292
315.1927359	379.6428653
315.2927359	376.6549439
315.3927359	368.8042389
315.4927359	363.0529919
