Repository: katya5226/TCCbuilderApp

# TCCMaterialLibrary

When adding a material, first read Material classification.docx.
Make a folder for the material named with its ID and short name (see Material classification.xlsx for ID creation).
Create two subfolders: appInfo and data.
Input all the necessary files (in right format) in the folders (see Material classification.docx).
Add the material to the Material classification.xlsx tables.
Add the flags of the material to materials_flags.csv.

File: src/lahde/tccbuilder/public/TCCMaterialLibrary/100033-LaFeCoSi/data/CH_B0.75.txt
Data from VACUUMSCHMELZE GmbH & Co. KG, Germany (https://vacuumschmelze.com)
Specific heat capacity at B = 0.75 T
Temperature(K)	Heat capacity(J/kg/K)

238.6911001	531.5835675
238.7911001	526.827785
238.8911001	527.5507008
238.9911001	527.6020846
239.0911001	524.9943288
239.1911001	527.0952845
239.2911001	524.6944628
239.3911001	531.9279994
239.4911001	531.741974
239.5911001	527.3565213
239.6911001	526.8663318
239.7911001	528.5720958
239.8911001	530.7625796
239.9911001	530.7709221
240.0911001	529.7534286
240.1911001	532.4457568
240.2911001	526.7503563
240.3911001	531.8259714
240.4911001	531.1167792
240.5911001	529.4169616
240.6911001	528.2680417
240.7911001	520.3623616
240.8911001	526.6402449
240.9911001	524.471685
241.0911001	522.0681943
241.1911001	524.6864588
241.2911001	525.0489574
241.3911001	535.9941193
241.4911001	529.3894547
241.5911001	534.5840802
241.6911001	531.6012263
241.7911001	536.7282746
241.8911001	538.6900137
241.9911001	538.5270969
242.0911001	537.7269178
242.1911001	540.2171359
242.2911001	536.1422223
242.3911001	537.2330429
242.4911001	537.5995095
242.5911001	537.1156496
242.6911001	538.029652
242.7911001	539.5828818
242.8911001	539.805303
242.9911001	538.8600599
243.0911001	536.9386589
243.1911001	538.3829534
243.2911001	539.7289225
243.3911001	538.4930148
243.4911001	537.2333437
243.5911001	540.0031693
243.6911001	542.4750403
243.7911001	542.747372
243.8911001	539.59207
243.9911001	536.9227296
244.0911001	550.1814382
244.1911001	543.6846356
244.2911001	539.4319205
244.3911001	541.7296246
244.4911001	545.0609729
244.5911001	542.6560514
244.6911001	543.5763479
244.7911001	545.7189874
244.8911001	546.3203109
244.9911001	542.944158
245.0911001	542.3662294
245.1911001	539.2107058
245.2911001	541.7603207
245.3911001	540.2212811
245.4911001	544.8195744
245.5911001	546.1090531
245.6911001	540.8141805
245.7911001	542.2891036
245.8911001	547.5481859
245.9911001	546.5294999
246.0911001	547.0351922
246.1911001	544.3029298
246.2911001	544.1390788
246.3911001	545.6740686
246.4911001	544.6114921
246.5911001	542.2340307
246.6911001	543.3826043
246.7911001	548.4382653
246.8911001	545.2630445
246.9911001	544.4111228
247.0911001	547.6684186
247.1911001	548.0557099
247.2911001	548.0641923
247.3911001	545.8067392
247.4911001	546.0860126
247.5911001	545.2718542
247.6911001	543.9443083
247.7911001	545.0688874
247.8911001	543.815396
247.9911001	544.7117736
248.0911001	547.2232856
248.1911001	543.7224629
248.2911001	546.1724983
248.3911001	542.1030565
248.4911001	540.352425
248.5911001	538.6324327
248.6911001	547.2406286
248.7911001	542.3152904
248.8911001	539.0056724
248.9911001	545.0557162
249.0911001	543.6412041
249.1911001	547.7570251
249.2911001	552.6071983
249.3911001	550.5632736
249.4911001	549.0076646
249.5911001	550.2475084
249.6911001	552.5509802
249.7911001	549.1162156
249.8911001	548.0756603
249.9911001	543.5519302
250.0911001	551.3982073
250.1911001	543.624085
250.2911001	549.8897969
250.3911001	550.5974505
250.4911001	556.1258608
250.5911001	550.8500154
250.6911001	548.5716266
250.7911001	549.5660723
250.8911001	548.6055246
250.9911001	552.7299582
251.0911001	550.975644
251.1911001	554.0393775
251.2911001	551.3585272
251.3911001	553.6984231
251.4911001	555.1437918
251.5911001	555.7587407
251.6911001	559.2582015
251.7911001	558.3683913
251.8911001	553.3704632
251.9911001	560.4960613
252.0911001	555.2516752
252.1911001	554.4453275
252.2911001	556.7215923
252.3911001	552.0914406
252.4911001	555.1961221
252.5911001	553.2865954
252.6911001	554.9321718
252.7911001	555.4871872
252.8911001	551.2728799
252.9911001	552.8947131
253.0911001	551.7359182
253.1911001	553.4983911
253.2911001	551.2612655
253.3911001	549.7742692
253.4911001	548.6545981
253.5911001	547.4441707
253.6911001	548.0930652
253.7911001	550.4076549
253.8911001	551.6448666
253.9911001	558.6890274
254.0911001	556.4532885
254.1911001	551.8348513
254.2911001	559.7136712
254.3911001	557.3979851
254.4911001	555.6951212
254.5911001	557.2666047
254.6911001	560.7197795
254.7911001	560.9164674
254.8911001	562.5597838
254.9911001	560.7797416
255.0911001	563.1180527
255.1911001	565.3293594
255.2911001	564.9402607
255.3911001	562.7607387
255.4911001	559.8176663
255.5911001	564.9536247
255.6911001	562.1917714
255.7911001	566.5884563
255.8911001	564.1357932
255.9911001	563.0942525
256.0911001	566.0241814
256.1911001	565.0208207
256.2911001	559.7310811
256.3911001	562.2649673
256.4911001	564.2143506
256.5911001	562.5057625
256.6911001	560.4965457
256.7911001	562.4230726
256.8911001	565.0931322
256.9911001	559.9938432
257.0911001	563.1511412
257.1911001	557.4761746
257.2911001	558.6563893
257.3911001	559.5307368
257.4911001	557.7697284
257.5911001	562.0792319
257.6911001	563.2520639
257.7911001	562.72621
257.8911001	566.9378469
257.9911001	565.6068259
258.0911001	564.3472023
258.1911001	562.9197126
258.2911001	566.9375056
258.3911001	564.612829
258.4911001	566.1553729
258.5911001	568.1373342
258.6911001	567.3522283
258.7911001	571.6112137
258.8911001	574.9545993
258.9911001	566.8151852
259.0911001	567.8979816
259.1911001	572.6143668
259.2911001	569.0256195
259.3911001	571.8309497
259.4911001	571.6465147
259.5911001	572.2606207
259.6911001	570.9230598
259.7911001	570.4773026
259.8911001	573.7123217
259.9911001	573.8476098
260.0911001	572.1281122
260.1911001	577.4686262
260.2911001	577.7055254
260.3911001	575.1303192
260.4911001	574.7629122
260.5911001	574.820933
260.6911001	576.1784409
260.7911001	569.3983576
260.8911001	574.6864295
260.9911001	571.594042
261.0911001	575.0251719
261.1911001	573.1009206
261.2911001	571.2056281
261.3911001	569.8015629
261.4911001	572.7758612
261.5911001	573.1079636
261.6911001	571.1258216
261.7911001	572.2058908
261.8911001	577.3874343
261.9911001	571.6237079
262.0911001	573.4575816
262.1911001	571.2485976
262.2911001	573.1835025
262.3911001	572.8778265
262.4911001	573.8826485
262.5911001	578.3011469
262.6911001	575.0007873
262.7911001	576.6093018
262.8911001	574.1373029
262.9911001	576.8230938
263.0911001	574.1450625
263.1911001	577.0677737
263.2911001	577.8597338
263.3911001	581.2530684
263.4911001	584.1655982
263.5911001	579.8996968
263.6911001	580.2650302
263.7911001	580.852376
263.8911001	581.5610198
263.9911001	580.5578672
264.0911001	580.9479057
264.1911001	583.2425652
264.2911001	583.8599217
264.3911001	577.1357312
264.4911001	582.3515794
264.5911001	582.4126533
264.6911001	581.9561602
264.7911001	584.4803461
264.8911001	576.7809902
264.9911001	581.5730431
265.0911001	575.5895465
265.1911001	584.5327556
265.2911001	584.5503094
265.3911001	584.5120523
265.4911001	587.2879499
265.5911001	583.417487
265.6911001	587.2957458
265.7911001	584.3268877
265.8911001	587.0040018
265.9911001	588.6755403
266.0911001	589.0538309
266.1911001	585.1468286
266.2911001	588.6033442
266.3911001	591.1964389
266.4911001	586.9402994
266.5911001	589.7058673
266.6911001	587.057928
266.7911001	587.6365622
266.8911001	585.7379199
266.9911001	585.9722226
267.0911001	589.7447382
267.1911001	587.1987589
267.2911001	588.7162469
267.3911001	587.9157042
267.4911001	585.8374645
267.5911001	586.3083539
267.6911001	586.3495603
267.7911001	590.3662403
267.8911001	592.9735167
267.9911001	591.0933361
268.0911001	588.6155448
268.1911001	593.7541223
268.2911001	588.077328
268.3911001	589.9959159
268.4911001	592.7171954
268.5911001	593.670444
268.6911001	591.6105618
268.7911001	590.213905
268.8911001	587.7914721
268.9911001	589.3164082
269.0911001	588.4538444
269.1911001	587.8598968
269.2911001	590.9672332
269.3911001	586.928456
269.4911001	588.8464465
269.5911001	591.5111436
269.6911001	589.5515583
269.7911001	594.4081725
269.8911001	600.9507804
269.9911001	598.8798075
270.0911001	596.7883954
270.1911001	595.2800277
270.2911001	600.1259668
270.3911001	599.4632505
270.4911001	598.164342
270.5911001	599.7209484
270.6911001	598.048883
270.7911001	602.2558483
270.8911001	600.7277129
270.9911001	600.6477239
271.0911001	602.5442026
271.1911001	601.7431781
271.2911001	602.6358759
271.3911001	606.9690534
271.4911001	604.5245184
271.5911001	604.3041335
271.6911001	606.4435463
271.7911001	603.1950652
271.8911001	607.5312098
271.9911001	605.7531776
272.0911001	606.3914661
272.1911001	607.6849416
272.2911001	606.5971001
272.3911001	605.7325309
272.4911001	603.8696448
272.5911001	604.917759
272.6911001	604.4058914
272.7911001	605.4674589
272.8911001	608.3250451
272.9911001	611.6900812
273.0911001	613.8258545
273.1911001	612.4957297
273.2911001	611.5002336
273.3911001	613.1726187
273.4911001	615.1053485
273.5911001	613.2042557
273.6911001	612.8941408
273.7911001	612.554805
273.8911001	608.7981103
273.9911001	612.0103332
274.0911001	616.4921089
274.1911001	615.4334887
274.2911001	614.8106901
274.3911001	616.961786
274.4911001	621.4008514
274.5911001	622.6589141
274.6911001	618.4581461
274.7911001	621.7498333
274.8911001	616.2609975
274.9911001	624.8852916
275.0911001	621.6456114
275.1911001	620.6765499
275.2911001	623.4461252
275.3911001	624.6974246
275.4911001	628.8202047
275.5911001	622.056251
275.6911001	628.3028325
275.7911001	624.0751692
275.8911001	627.0474382
275.9911001	625.3666773
276.0911001	621.2143727
276.1911001	627.8190286
276.2911001	629.9292607
276.3911001	627.3311893
276.4911001	632.247291
276.5911001	627.6205786
276.6911001	636.6373547
276.7911001	637.3200743
276.8911001	635.4814978
276.9911001	640.0285351
277.0911001	637.7768113
277.1911001	638.5808266
277.2911001	638.5720746
277.3911001	637.2503156
277.4911001	639.588969
277.5911001	644.6390832
277.6911001	643.0863185
277.7911001	645.6629479
277.8911001	643.6372794
277.9911001	644.4652802
278.0911001	649.5092271
278.1911001	647.2946404
278.2911001	653.9682717
278.3911001	651.8045896
278.4911001	653.875406
278.5911001	654.0281143
278.6911001	653.5900301
278.7911001	655.2211563
278.8911001	653.1266827
278.9911001	652.9223491
279.0911001	653.4248625
279.1911001	657.5434092
279.2911001	652.3369624
279.3911001	656.5960922
279.4911001	656.2360152
279.5911001	656.6185409
279.6911001	663.1150536
279.7911001	667.8025338
279.8911001	663.6813435
279.9911001	664.1744324
280.0911001	665.8243498
280.1911001	667.1254656
280.2911001	668.5483681
280.3911001	663.7235471
280.4911001	666.1174656
280.5911001	666.6664199
280.6911001	670.8176893
280.7911001	672.2891933
280.8911001	674.6716631
280.9911001	670.777734
281.0911001	672.3856291
281.1911001	675.5662676
281.2911001	680.0344168
281.3911001	679.9239494
281.4911001	680.2273823
281.5911001	683.5311658
281.6911001	686.6248647
281.7911001	687.3745873
281.8911001	688.6653939
281.9911001	688.6678037
282.0911001	686.6758528
282.1911001	686.9675741
282.2911001	689.2536933
282.3911001	694.1827958
282.4911001	696.3727468
282.5911001	692.8894785
282.6911001	696.1026608
282.7911001	698.6848354
282.8911001	699.4998839
282.9911001	697.788366
283.0911001	706.0182313
283.1911001	699.3199552
283.2911001	703.7140687
283.3911001	704.2727447
283.4911001	702.6205975
283.5911001	704.7746338
283.6911001	705.6250812
283.7911001	700.9741545
283.8911001	702.7880099
283.9911001	703.8381428
284.0911001	709.2280061
284.1911001	709.8272516
284.2911001	715.5124929
284.3911001	715.3184536
284.4911001	716.1595406
284.5911001	715.7002438
284.6911001	722.6494967
284.7911001	717.955034
284.8911001	722.3808952
284.9911001	719.5308634
285.0911001	725.1971584
285.1911001	723.9102717
285.2911001	725.7173843
285.3911001	724.4364655
285.4911001	726.9868383
285.5911001	728.1988874
285.6911001	728.491246
285.7911001	732.0285569
285.8911001	731.6137934
285.9911001	735.0629884
286.0911001	737.9717029
286.1911001	737.8181904
286.2911001	738.387368
286.3911001	741.217151
286.4911001	742.9020834
286.5911001	740.4480777
286.6911001	747.1921731
286.7911001	744.8576544
286.8911001	744.3269126
286.9911001	746.1015212
287.0911001	745.7889905
287.1911001	742.8336842
287.2911001	745.4674309
287.3911001	747.8629233
287.4911001	750.639253
287.5911001	752.8229785
287.6911001	751.1831222
287.7911001	750.7747524
287.8911001	750.4305614
287.9911001	748.3145689
288.0911001	747.4516368
288.1911001	751.4872903
288.2911001	750.2661096
288.3911001	750.8903898
288.4911001	750.0510702
288.5911001	757.3298107
288.6911001	755.907751
288.7911001	754.4367819
288.8911001	762.828703
288.9911001	759.2786575
289.0911001	757.9211496
289.1911001	762.9656467
289.2911001	761.6545603
289.3911001	759.7249598
289.4911001	755.977086
289.5911001	755.5722612
289.6911001	757.3767983
289.7911001	757.3559195
289.8911001	757.0318293
289.9911001	757.3551223
290.0911001	754.5294584
290.1911001	756.13415
290.2911001	757.5591321
290.3911001	759.0698923
290.4911001	753.5883891
290.5911001	751.320389
290.6911001	754.3236382
290.7911001	753.1008436
290.8911001	748.8098683
290.9911001	745.6680616
291.0911001	743.9703524
291.1911001	748.1530128
291.2911001	740.0804631
291.3911001	737.4913466
291.4911001	737.9885473
291.5911001	735.672544
291.6911001	733.6699566
291.7911001	731.8055709
291.8911001	729.9134639
291.9911001	728.8860225
292.0911001	730.3033804
292.1911001	724.2530963
292.2911001	724.8669366
292.3911001	723.8286072
292.4911001	723.6266434
292.5911001	722.4415049
292.6911001	716.8866907
292.7911001	723.8120285
292.8911001	719.4874312
292.9911001	713.6741873
293.0911001	716.3328411
293.1911001	710.8702026
293.2911001	712.4642284
293.3911001	712.6101758
293.4911001	709.1700383
293.5911001	706.193265
293.6911001	702.7845695
293.7911001	703.5447891
293.8911001	699.0293042
293.9911001	696.7813768
294.0911001	699.1319407
294.1911001	703.0559969
294.2911001	701.7978035
294.3911001	695.4656537
294.4911001	692.9775228
294.5911001	691.1754221
294.6911001	689.3542746
294.7911001	686.4509451
294.8911001	686.2887833
294.9911001	680.2004679
295.0911001	679.9238234
295.1911001	676.2797455
295.2911001	672.5402353
295.3911001	666.8390072
295.4911001	666.4029493
295.5911001	662.3144236
295.6911001	661.4531446
295.7911001	658.5576651
295.8911001	657.7828623
295.9911001	662.3029106
296.0911001	658.1180144
296.1911001	653.6658936
296.2911001	650.8264126
296.3911001	652.2004898
296.4911001	645.9836627
296.5911001	646.3747267
296.6911001	644.058009
296.7911001	643.604905
296.8911001	642.3556243
296.9911001	639.6773744
297.0911001	637.5852827
297.1911001	636.0263312
297.2911001	631.5100584
297.3911001	631.0217789
297.4911001	624.5159671
297.5911001	624.0255156
297.6911001	624.7997974
297.7911001	621.3420292
297.8911001	620.94256
297.9911001	616.7685098
298.0911001	617.1828572
298.1911001	615.6549663
298.2911001	613.4280607
298.3911001	613.329925
298.4911001	611.549066
298.5911001	607.0392353
298.6911001	607.4919739
298.7911001	605.7110413
298.8911001	603.8598187
298.9911001	601.4970064
299.0911001	608.7986549
299.1911001	605.3217486
299.2911001	599.5905758
299.3911001	597.1926917
299.4911001	595.1586403
299.5911001	592.0511753
299.6911001	592.2932695
299.7911001	590.8708009
299.8911001	585.8520908
299.9911001	586.8389139
300.0911001	585.3913412
300.1911001	589.5813515
300.2911001	584.7946144
300.3911001	586.9726723
300.4911001	583.6506793
300.5911001	581.8698185
300.6911001	579.6053552
300.7911001	576.5094174
300.8911001	580.9901681
300.9911001	575.8431144
301.0911001	578.6108661
301.1911001	574.3826164
301.2911001	572.55917
301.3911001	572.588595
301.4911001	571.4098885
301.5911001	569.9795644
301.6911001	562.7731203
301.7911001	565.1962798
301.8911001	563.641723
301.9911001	562.0554175
302.0911001	559.820949
302.1911001	563.5130431
302.2911001	560.4773275
302.3911001	553.5880994
302.4911001	552.0406722
302.5911001	551.6973728
302.6911001	555.9856125
302.7911001	552.596736
302.8911001	552.1793302
302.9911001	550.2245326
303.0911001	548.5470988
303.1911001	546.104619
303.2911001	546.3705711
303.3911001	547.3709573
303.4911001	548.4188387
303.5911001	548.3543126
303.6911001	544.5713953
303.7911001	544.9950253
303.8911001	537.7266577
303.9911001	540.6085945
304.0911001	540.9404959
304.1911001	537.1391708
304.2911001	540.1443718
304.3911001	535.0014039
304.4911001	533.0093792
304.5911001	537.2090397
304.6911001	530.4125109
304.7911001	529.1685315
304.8911001	526.7929907
304.9911001	523.833385
305.0911001	525.7038409
305.1911001	524.1837232
305.2911001	523.1969203
305.3911001	520.1405348
305.4911001	521.2560496
305.5911001	518.8005779
305.6911001	517.8925079
305.7911001	517.847836
305.8911001	520.8535044
305.9911001	519.0983316
306.0911001	518.3867301
306.1911001	519.5499791
306.2911001	520.6511213
306.3911001	517.13487
306.4911001	519.2830026
306.5911001	515.0586944
306.6911001	516.3130186
306.7911001	518.0240472
306.8911001	511.9352847
306.9911001	510.2501921
307.0911001	510.6496405
307.1911001	510.9286945
307.2911001	511.2984375
307.3911001	511.7820477
307.4911001	511.9995018
307.5911001	510.0525832
307.6911001	510.6841051
307.7911001	510.6614613
307.8911001	510.9282102
307.9911001	509.3308427
308.0911001	505.9114635
308.1911001	505.0037974
308.2911001	506.677498
308.3911001	502.8128478
308.4911001	500.7604546
308.5911001	503.7164802
308.6911001	504.215381
308.7911001	504.2457139
308.8911001	506.5902037
308.9911001	506.91915
309.0911001	507.3011172
309.1911001	506.277324
309.2911001	503.6804515
309.3911001	507.2691105
309.4911001	504.7487604
309.5911001	506.5350062
309.6911001	504.4522821
309.7911001	502.7953614
309.8911001	499.0524938
309.9911001	500.9620402
310.0911001	498.8351032
310.1911001	503.459348
310.2911001	495.0486473
310.3911001	495.5396218
310.4911001	496.9972483
310.5911001	496.4861543
310.6911001	495.3436416
310.7911001	493.5041255
310.8911001	492.9992159
310.9911001	493.7126677
311.0911001	492.7107761
311.1911001	493.7996289
311.2911001	492.2474151
311.3911001	494.0936827
311.4911001	493.5611728
311.5911001	494.0557713
311.6911001	494.2748473
311.7911001	490.6915447
311.8911001	491.8270544
311.9911001	494.3082309
312.0911001	492.6081972
312.1911001	492.7596339
312.2911001	490.4805694
312.3911001	486.2058374
312.4911001	491.7305907
312.5911001	489.0140274
312.6911001	487.5111262
312.7911001	488.5648814
312.8911001	488.0894649
312.9911001	487.9949757
313.0911001	489.2256813
313.1911001	482.514646
313.2911001	485.8665087
313.3911001	487.5082991
313.4911001	485.4341664
313.5911001	482.5600775
313.6911001	478.1536139
313.7911001	480.3467038
313.8911001	484.7816952
313.9911001	480.3991264
314.0911001	480.5220175
314.1911001	483.7008842
314.2911001	480.3250977
314.3911001	483.0163607
314.4911001	483.7047017
314.5911001	482.0693395
314.6911001	481.6331238
314.7911001	482.6999659
314.8911001	481.2832893
314.9911001	481.6658279
315.0911001	483.9979803
315.1911001	480.7387494
315.2911001	480.9166068
315.3911001	481.8119124
315.4911001	480.994136
315.5911001	480.3953054
315.6911001	477.2853475
315.7911001	479.6041581
315.8911001	476.3518414
315.9911001	473.6906006
316.0911001	474.1302107
316.1911001	472.330563
316.2911001	473.5856799
316.3911001	472.8960653
316.4911001	472.6683061
316.5911001	477.1599591
316.6911001	476.9580937
316.7911001	475.6672339
316.8911001	475.1304823
316.9911001	475.2703856
317.0911001	473.3051141
317.1911001	474.6934769
317.2911001	472.2359228
317.3911001	472.8542127
317.4911001	472.0262775
317.5911001	473.4034002
317.6911001	471.4710435
317.7911001	470.0257626
317.8911001	473.1740586
317.9911001	472.334146
318.0911001	470.4655239
318.1911001	470.0911825
318.2911001	470.2793802
318.3911001	474.3390889
318.4911001	468.1632917
318.5911001	467.7666242
318.6911001	468.4563941
318.7911001	468.8123505
318.8911001	466.3699956
318.9911001	464.5172711
319.0911001	465.7826256
319.1911001	465.1741121
319.2911001	461.843356
319.3911001	458.4783201
319.4911001	456.5282876
319.5911001	454.1387182
319.6911001	449.6529507
319.7911001	451.9405321
319.8911001	447.3996844
319.9911001	440.4545174
320.0911001	439.1349407

File: src/lahde/tccbuilder/public/TCCMaterialLibrary/100033-LaFeCoSi/data/CH_B0.txt
Data from VACUUMSCHMELZE GmbH & Co. KG, Germany (https://vacuumschmelze.com)
Specific heat capacity at no external magnetic field
Temperature(K)	Heat capacity(J/kg/K)

238.7223807	539.0757812
238.8223807	538.0019341
238.9223807	540.2537804
239.0223807	536.0716346
239.1223807	538.4750218
239.2223807	533.2398076
239.3223807	535.0645011
239.4223807	534.4566912
239.5223807	536.821374
239.6223807	539.5515347
239.7223807	541.8572246
239.8223807	535.3538709
239.9223807	536.1144882
240.0223807	535.8415101
240.1223807	537.5815631
240.2223807	537.1010501
240.3223807	542.1650991
240.4223807	542.8611225
240.5223807	543.5288665
240.6223807	544.2311123
240.7223807	544.8260413
240.8223807	546.0204971
240.9223807	543.9965624
241.0223807	542.0091809
241.1223807	542.263307
241.2223807	540.9886091
241.3223807	545.2871591
241.4223807	543.8249561
241.5223807	543.670369
241.6223807	542.3477149
241.7223807	542.539452
241.8223807	544.9409786
241.9223807	542.3651215
242.0223807	544.9009821
242.1223807	545.4050603
242.2223807	546.8418375
242.3223807	550.7694716
242.4223807	543.2345893
242.5223807	540.7874638
242.6223807	545.4634995
242.7223807	541.7611566
242.8223807	545.8719864
242.9223807	545.4937691
243.0223807	544.7664125
243.1223807	545.6197582
243.2223807	549.6626417
243.3223807	550.3621626
243.4223807	552.3851559
243.5223807	552.527631
243.6223807	549.5552759
243.7223807	556.0749301
243.8223807	550.9648541
243.9223807	546.5105775
244.0223807	548.1708154
244.1223807	550.1789351
244.2223807	545.2000025
244.3223807	550.2258806
244.4223807	550.3033652
244.5223807	550.7399675
244.6223807	546.5968566
244.7223807	551.8075754
244.8223807	547.9912023
244.9223807	550.4674013
245.0223807	549.0499677
245.1223807	550.814312
245.2223807	548.2188593
245.3223807	547.8922005
245.4223807	552.9563514
245.5223807	546.9276557
245.6223807	548.9756062
245.7223807	548.1913266
245.8223807	544.8649622
245.9223807	552.0907738
246.0223807	548.819252
246.1223807	552.336632
246.2223807	549.3754306
246.3223807	547.5672134
246.4223807	549.3973805
246.5223807	543.9505626
246.6223807	545.9516789
246.7223807	547.1204901
246.8223807	551.7586376
246.9223807	543.9769646
247.0223807	542.0271352
247.1223807	549.253343
247.2223807	551.7305855
247.3223807	553.3776571
247.4223807	555.1968296
247.5223807	554.3864083
247.6223807	554.3437637
247.7223807	552.9219973
247.8223807	556.1983613
247.9223807	553.959799
248.0223807	556.7042538
248.1223807	554.9235906
248.2223807	561.9707303
248.3223807	557.813415
248.4223807	560.7283578
248.5223807	557.7596405
248.6223807	556.3612825
248.7223807	555.88007
248.8223807	563.1618584
248.9223807	559.4982289
249.0223807	555.9649521
249.1223807	558.9457256
249.2223807	558.8872379
249.3223807	561.8830182
249.4223807	559.6038908
249.5223807	553.285114
249.6223807	557.8348329
249.7223807	556.9188992
249.8223807	559.7161538
249.9223807	556.9936474
250.0223807	555.3858643
250.1223807	557.9273539
250.2223807	556.6757932
250.3223807	556.053431
250.4223807	558.0718898
250.5223807	557.4669248
250.6223807	559.0409359
250.7223807	556.4998662
250.8223807	558.7220871
250.9223807	558.2440705
251.0223807	560.3507851
251.1223807	559.0688619
251.2223807	561.1726044
251.3223807	565.8493777
251.4223807	558.4283897
251.5223807	563.5752056
251.6223807	563.3050996
251.7223807	559.6224618
251.8223807	560.9666189
251.9223807	563.9244579
252.0223807	562.973261
252.1223807	561.6024663
252.2223807	565.7877962
252.3223807	563.0959818
252.4223807	560.112493
252.5223807	568.2887368
252.6223807	564.4495544
252.7223807	563.2097846
252.8223807	563.6162934
252.9223807	564.9033815
253.0223807	561.4126104
253.1223807	562.8948458
253.2223807	564.1876245
253.3223807	565.154172
253.4223807	568.5217692
253.5223807	565.9182627
253.6223807	562.9342357
253.7223807	566.625149
253.8223807	563.1004875
253.9223807	562.5897896
254.0223807	567.1437718
254.1223807	567.0538632
254.2223807	569.1800225
254.3223807	566.9123142
254.4223807	563.5094302
254.5223807	565.2160405
254.6223807	566.1587218
254.7223807	564.5513032
254.8223807	564.483342
254.9223807	566.5245254
255.0223807	567.7538176
255.1223807	567.4300765
255.2223807	565.9164851
255.3223807	571.6987592
255.4223807	570.2117652
255.5223807	570.4029926
255.6223807	563.2351785
255.7223807	568.8095247
255.8223807	567.6455421
255.9223807	567.7984945
256.0223807	567.2030431
256.1223807	564.1932505
256.2223807	567.3747095
256.3223807	568.3371287
256.4223807	568.8373889
256.5223807	566.4397825
256.6223807	565.8519753
256.7223807	569.2550005
256.8223807	567.0083537
256.9223807	569.533833
257.0223807	575.1107383
257.1223807	572.6401654
257.2223807	569.4596336
257.3223807	573.0569643
257.4223807	571.2798085
257.5223807	576.3041516
257.6223807	574.4108273
257.7223807	574.9671891
257.8223807	574.4102626
257.9223807	571.6441866
258.0223807	575.667412
258.1223807	570.4639263
258.2223807	575.6622217
258.3223807	573.7946504
258.4223807	573.9499935
258.5223807	577.9974815
258.6223807	580.4228254
258.7223807	576.6067535
258.8223807	575.9475244
258.9223807	576.1150391
259.0223807	576.5425371
259.1223807	579.6326251
259.2223807	575.1924803
259.3223807	576.9080885
259.4223807	581.1440993
259.5223807	578.2499228
259.6223807	580.7775856
259.7223807	581.0073811
259.8223807	579.7629818
259.9223807	582.5475616
260.0223807	584.4993229
260.1223807	583.0483084
260.2223807	583.2831514
260.3223807	576.6020425
260.4223807	582.7789432
260.5223807	580.6993945
260.6223807	579.3311427
260.7223807	581.511166
260.8223807	576.9259171
260.9223807	575.2887298
261.0223807	577.8151397
261.1223807	577.2499615
261.2223807	579.070222
261.3223807	579.187307
261.4223807	577.4529246
261.5223807	581.8578182
261.6223807	579.2509688
261.7223807	577.1691297
261.8223807	576.5045853
261.9223807	580.1685076
262.0223807	573.5421081
262.1223807	580.2750089
262.2223807	582.0272666
262.3223807	579.2759458
262.4223807	577.3450383
262.5223807	580.1152016
262.6223807	582.1038616
262.7223807	586.2437393
262.8223807	581.0729206
262.9223807	587.5505204
263.0223807	588.1223329
263.1223807	591.4383942
263.2223807	587.1014928
263.3223807	589.1438095
263.4223807	590.1419613
263.5223807	586.3466514
263.6223807	592.9438107
263.7223807	589.0553548
263.8223807	590.8707187
263.9223807	596.6192616
264.0223807	595.2699027
264.1223807	590.9349743
264.2223807	594.0141855
264.3223807	593.0791222
264.4223807	591.4574812
264.5223807	595.4450568
264.6223807	596.3658669
264.7223807	596.5563463
264.8223807	597.1772191
264.9223807	595.3380394
265.0223807	594.779882
265.1223807	592.362049
265.2223807	591.9610216
265.3223807	587.4745507
265.4223807	590.0919715
265.5223807	596.0042895
265.6223807	594.2681108
265.7223807	596.6089144
265.8223807	597.0216879
265.9223807	594.9335604
266.0223807	592.240303
266.1223807	597.7548087
266.2223807	593.6680802
266.3223807	591.7653402
266.4223807	597.5454874
266.5223807	598.2157216
266.6223807	596.9120728
266.7223807	598.3142767
266.8223807	595.9837411
266.9223807	601.3854105
267.0223807	600.5698172
267.1223807	601.3896498
267.2223807	599.9875961
267.3223807	602.114034
267.4223807	596.8799522
267.5223807	600.6362909
267.6223807	603.3814118
267.7223807	602.9159573
267.8223807	605.481058
267.9223807	603.6342669
268.0223807	603.4799272
268.1223807	602.4773661
268.2223807	606.0059782
268.3223807	601.5331178
268.4223807	603.0307242
268.5223807	598.3080596
268.6223807	602.0556939
268.7223807	603.2814906
268.8223807	606.2300357
268.9223807	606.1483181
269.0223807	611.1005507
269.1223807	608.2201402
269.2223807	604.0949342
269.3223807	608.8135124
269.4223807	615.5587148
269.5223807	609.844746
269.6223807	613.8442765
269.7223807	614.0509102
269.8223807	612.4066917
269.9223807	611.397955
270.0223807	614.170661
270.1223807	614.2052863
270.2223807	610.135985
270.3223807	611.2756631
270.4223807	613.7650527
270.5223807	614.4020243
270.6223807	615.9092637
270.7223807	618.6234337
270.8223807	617.0531094
270.9223807	620.5832807
271.0223807	615.2245981
271.1223807	622.5207575
271.2223807	621.5368662
271.3223807	623.7617225
271.4223807	619.2142616
271.5223807	622.4622916
271.6223807	620.5066972
271.7223807	620.2169975
271.8223807	623.4664639
271.9223807	624.1081597
272.0223807	622.5943594
272.1223807	626.5986653
272.2223807	630.7756546
272.3223807	630.4318286
272.4223807	627.2439132
272.5223807	626.7919713
272.6223807	631.0698247
272.7223807	629.3538273
272.8223807	631.3495981
272.9223807	631.4699409
273.0223807	633.4673396
273.1223807	633.9963186
273.2223807	637.1245353
273.3223807	638.407211
273.4223807	633.2161325
273.5223807	633.6451598
273.6223807	637.8767902
273.7223807	636.3096362
273.8223807	636.8944214
273.9223807	641.5007893
274.0223807	642.2049963
274.1223807	642.4442044
274.2223807	642.1092689
274.3223807	641.5073765
274.4223807	649.85788
274.5223807	649.0257757
274.6223807	645.4204454
274.7223807	649.1398129
274.8223807	646.8028525
274.9223807	646.8323568
275.0223807	652.4783375
275.1223807	650.9454449
275.2223807	651.3983655
275.3223807	652.1491366
275.4223807	651.3294031
275.5223807	654.9595322
275.6223807	656.9086024
275.7223807	658.2183843
275.8223807	655.02295
275.9223807	662.8438766
276.0223807	663.3133337
276.1223807	666.1770124
276.2223807	666.3613034
276.3223807	666.5652392
276.4223807	663.4933908
276.5223807	664.3887731
276.6223807	670.7695089
276.7223807	668.93241
276.8223807	672.3470022
276.9223807	669.1352852
277.0223807	672.9112242
277.1223807	669.6030883
277.2223807	668.5465807
277.3223807	667.9777911
277.4223807	678.8480307
277.5223807	674.8134304
277.6223807	672.9752593
277.7223807	677.3798867
277.8223807	677.3144238
277.9223807	675.8458846
278.0223807	678.9476201
278.1223807	680.5636898
278.2223807	676.2661544
278.3223807	680.6949967
278.4223807	680.4795157
278.5223807	683.1425457
278.6223807	684.622687
278.7223807	690.2622207
278.8223807	694.0963952
278.9223807	694.1592782
279.0223807	695.7008575
279.1223807	699.9206516
279.2223807	699.6649282
279.3223807	704.17928
279.4223807	699.3696839
279.5223807	706.1733751
279.6223807	705.4778619
279.7223807	707.6180628
279.8223807	708.3791538
279.9223807	709.7590009
280.0223807	715.6243087
280.1223807	714.1476573
280.2223807	712.623785
280.3223807	718.7810802
280.4223807	718.6763503
280.5223807	717.1850077
280.6223807	718.0344775
280.7223807	724.0242591
280.8223807	728.0699015
280.9223807	723.4673874
281.0223807	728.6493533
281.1223807	724.8102487
281.2223807	728.9371245
281.3223807	734.6881006
281.4223807	735.610564
281.5223807	735.2218139
281.6223807	735.6543147
281.7223807	738.9873432
281.8223807	737.6717738
281.9223807	739.5889729
282.0223807	742.0149713
282.1223807	746.9488237
282.2223807	746.8849648
282.3223807	747.5333259
282.4223807	747.513001
282.5223807	751.9402461
282.6223807	756.5222359
282.7223807	756.7378658
282.8223807	759.7973215
282.9223807	765.2822904
283.0223807	763.0174227
283.1223807	769.8868453
283.2223807	771.7133737
283.3223807	767.765881
283.4223807	774.7500618
283.5223807	773.8244835
283.6223807	775.41251
283.7223807	777.5692388
283.8223807	776.1048339
283.9223807	779.1602958
284.0223807	780.5856425
284.1223807	781.4638446
284.2223807	787.1485844
284.3223807	787.747363
284.4223807	788.1238211
284.5223807	790.1050726
284.6223807	794.5596019
284.7223807	793.1475663
284.8223807	795.8639666
284.9223807	803.1694083
285.0223807	801.2399696
285.1223807	804.7857884
285.2223807	803.7311376
285.3223807	804.0451781
285.4223807	807.679574
285.5223807	811.6113577
285.6223807	807.3572742
285.7223807	816.7927663
285.8223807	812.4955111
285.9223807	812.7070152
286.0223807	818.1009852
286.1223807	819.7646894
286.2223807	819.901037
286.3223807	822.1906314
286.4223807	822.987272
286.5223807	821.41855
286.6223807	824.4719538
286.7223807	825.4613078
286.8223807	819.0265616
286.9223807	827.6848876
287.0223807	826.5324443
287.1223807	827.8425294
287.2223807	823.0559757
287.3223807	826.7678429
287.4223807	826.3970641
287.5223807	826.5312439
287.6223807	827.611029
287.7223807	829.0875725
287.8223807	829.9364406
287.9223807	823.672845
288.0223807	824.4924467
288.1223807	824.6152382
288.2223807	820.4513746
288.3223807	823.2809438
288.4223807	820.6863361
288.5223807	821.0516955
288.6223807	815.9633991
288.7223807	814.7394575
288.8223807	815.009495
288.9223807	811.0408821
289.0223807	807.2772996
289.1223807	805.2143971
289.2223807	803.4587023
289.3223807	804.3767783
289.4223807	800.0649787
289.5223807	793.6746695
289.6223807	796.2015864
289.7223807	787.2195437
289.8223807	786.7998925
289.9223807	786.7721815
290.0223807	780.7595987
290.1223807	774.6988126
290.2223807	767.7606605
290.3223807	766.2333407
290.4223807	760.9012988
290.5223807	759.4362503
290.6223807	754.6041664
290.7223807	754.072731
290.8223807	743.6883731
290.9223807	742.9936031
291.0223807	734.651993
291.1223807	726.9280297
291.2223807	718.5332436
291.3223807	707.6139556
291.4223807	708.2534851
291.5223807	695.3941433
291.6223807	689.6901323
291.7223807	684.7930153
291.8223807	676.7174341
291.9223807	674.8175171
292.0223807	668.3486277
292.1223807	662.7389956
292.2223807	658.6865547
292.3223807	659.551267
292.4223807	651.1222854
292.5223807	649.3602109
292.6223807	643.1208388
292.7223807	640.6345648
292.8223807	632.6562921
292.9223807	630.7492487
293.0223807	632.7581053
293.1223807	626.8440075
293.2223807	621.7232681
293.3223807	619.9387437
293.4223807	619.7199193
293.5223807	618.4293098
293.6223807	617.1451282
293.7223807	615.3886352
293.8223807	610.8553794
293.9223807	610.4145735
294.0223807	606.8555681
294.1223807	602.7411752
294.2223807	600.248986
294.3223807	598.8908385
294.4223807	602.0044326
294.5223807	596.1786785
294.6223807	593.0814217
294.7223807	591.7251688
294.8223807	592.1972597
294.9223807	587.7795701
295.0223807	586.7243005
295.1223807	585.5534552
295.2223807	586.6853785
295.3223807	579.990755
295.4223807	584.2464681
295.5223807	580.6844045
295.6223807	579.6384016
295.7223807	579.8944385
295.8223807	579.1284807
295.9223807	576.9253343
296.0223807	573.352579
296.1223807	571.9082408
296.2223807	571.5675078
296.3223807	570.5623527
296.4223807	568.4824123
296.5223807	570.919365
296.6223807	567.0720771
296.7223807	567.3562145
296.8223807	569.3781243
296.9223807	562.9538243
297.0223807	562.8018514
297.1223807	562.3728086
297.2223807	559.7351256
297.3223807	558.6535282
297.4223807	561.0961161
297.5223807	564.3210355
297.6223807	556.2750828
297.7223807	560.5451408
297.8223807	555.6270452
297.9223807	555.548785
298.0223807	556.3173352
298.1223807	554.1475382
298.2223807	552.9876316
298.3223807	549.3191484
298.4223807	551.4676059
298.5223807	551.3695976
298.6223807	548.2516309
298.7223807	549.1177207
298.8223807	547.7158292
298.9223807	547.1871324
299.0223807	548.202142
299.1223807	547.5810241
299.2223807	548.2823706
299.3223807	545.1217542
299.4223807	539.7614214
299.5223807	543.2817863
299.6223807	538.7138813
299.7223807	539.9045236
299.8223807	538.7458017
299.9223807	538.1320445
300.0223807	541.9311028
300.1223807	541.6978521
300.2223807	538.003689
300.3223807	537.6745411
300.4223807	540.9533911
300.5223807	539.1530172
300.6223807	537.4778436
300.7223807	539.6830172
300.8223807	533.2499664
300.9223807	535.9137404
301.0223807	533.989679
301.1223807	534.2648734
301.2223807	531.611817
301.3223807	531.4373939
301.4223807	530.209231
301.5223807	531.6694974
301.6223807	524.6838788
301.7223807	529.3404359
301.8223807	528.4107869
301.9223807	528.4955298
302.0223807	525.3093948
302.1223807	525.9201231
302.2223807	526.6022306
302.3223807	520.6542767
302.4223807	524.1677611
302.5223807	521.3612488
302.6223807	517.7313735
302.7223807	519.5535747
302.8223807	521.2603683
302.9223807	521.3622139
303.0223807	519.7989666
303.1223807	517.1355865
303.2223807	517.5197345
303.3223807	519.0075111
303.4223807	517.1513801
303.5223807	515.3621399
303.6223807	513.2003088
303.7223807	515.1291592
303.8223807	513.1786921
303.9223807	515.1761567
304.0223807	517.7121242
304.1223807	517.9219095
304.2223807	515.8800984
304.3223807	514.2102689
304.4223807	514.8683139
304.5223807	513.3153189
304.6223807	512.3607317
304.7223807	510.0780272
304.8223807	510.2715118
304.9223807	510.7753841
305.0223807	509.6114895
305.1223807	509.8854148
305.2223807	508.3216806
305.3223807	509.7256198
305.4223807	510.1419253
305.5223807	509.2622781
305.6223807	506.1936047
305.7223807	510.3755409
305.8223807	505.3251703
305.9223807	505.9909007
306.0223807	504.5529584
306.1223807	506.7720551
306.2223807	501.8845061
306.3223807	504.0242807
306.4223807	505.3501546
306.5223807	502.6311906
306.6223807	500.3478405
306.7223807	503.1697398
306.8223807	500.9137086
306.9223807	500.8452327
307.0223807	497.5420867
307.1223807	497.5176997
307.2223807	495.9907009
307.3223807	497.1093052
307.4223807	495.3025874
307.5223807	493.8047445
307.6223807	496.347871
307.7223807	495.696677
307.8223807	496.4173442
307.9223807	495.1123406
308.0223807	498.368831
308.1223807	498.2182
308.2223807	496.3544052
308.3223807	499.169703
308.4223807	497.2842818
308.5223807	499.019574
308.6223807	498.9288393
308.7223807	493.9059448
308.8223807	494.0951666
308.9223807	497.4124872
309.0223807	493.7706983
309.1223807	494.1438013
309.2223807	493.7232144
309.3223807	496.5742369
309.4223807	492.8490258
309.5223807	493.2414942
309.6223807	491.9044448
309.7223807	492.9298076
309.8223807	491.9112413
309.9223807	491.3923114
310.0223807	493.1091865
310.1223807	493.6077394
310.2223807	490.359581
310.3223807	491.6524343
310.4223807	490.0365344
310.5223807	489.2270217
310.6223807	492.6747415
310.7223807	491.7597595
310.8223807	488.9349408
310.9223807	487.7820045
311.0223807	487.0038139
311.1223807	489.3324376
311.2223807	484.9466741
311.3223807	486.0739853
311.4223807	487.8576987
311.5223807	486.0130139
311.6223807	482.5624676
311.7223807	487.4766162
311.8223807	485.6550649
311.9223807	484.8865657
312.0223807	484.042502
312.1223807	484.350665
312.2223807	485.2302127
312.3223807	483.2170207
312.4223807	484.7500222
312.5223807	483.0864667
312.6223807	484.5917634
312.7223807	482.8864727
312.8223807	482.8225501
312.9223807	478.9440037
313.0223807	481.8462034
313.1223807	484.8703763
313.2223807	482.2728676
313.3223807	481.8600114
313.4223807	478.9519085
313.5223807	477.2769736
313.6223807	480.2419645
313.7223807	480.0933344
313.8223807	480.6062163
313.9223807	479.9102555
314.0223807	476.4418646
314.1223807	479.0069097
314.2223807	478.0096766
314.3223807	479.6918708
314.4223807	478.2135865
314.5223807	477.2290764
314.6223807	477.2321061
314.7223807	476.935385
314.8223807	477.6212845
314.9223807	477.9488912
315.0223807	479.1045169
315.1223807	479.5232761
315.2223807	476.4897335
315.3223807	477.2119321
315.4223807	474.9947367
315.5223807	476.6975355
315.6223807	473.9551239
315.7223807	476.3359596
315.8223807	472.3174471
315.9223807	470.7583269
316.0223807	476.0977891
316.1223807	468.7783732
316.2223807	471.2906944
316.3223807	472.6259084
316.4223807	472.1833817
316.5223807	469.9525612
316.6223807	472.7115818
316.7223807	470.5305357
316.8223807	470.247222
316.9223807	471.5820069
317.0223807	472.2478342
317.1223807	470.6341068
317.2223807	470.9472056
317.3223807	467.9313546
317.4223807	468.0187867
317.5223807	470.0738757
317.6223807	466.1616553
317.7223807	465.2360677
317.8223807	466.5505674
317.9223807	471.2993396
318.0223807	466.5882762
318.1223807	467.9803286
318.2223807	468.0141261
318.3223807	469.1746322
318.4223807	468.2886103
318.5223807	466.2286914
318.6223807	467.6731029
318.7223807	469.3715987
318.8223807	464.5926902
318.9223807	461.1451442
319.0223807	461.5552197
319.1223807	461.0120843
319.2223807	458.7672835
319.3223807	453.2176107
319.4223807	454.098696
319.5223807	452.3495608
319.6223807	450.9011858
319.7223807	453.8630445
319.8223807	447.5533232
319.9223807	447.6670648
320.0223807	446.0827549
320.1223807	441.7988677
