Repository: katya5226/TCCbuilderApp

# TCCbuilderApp

The original code was forked from the project CircuitJS1 (Copyright(C) Paul Falstad and Iain Sharp, https://github.com/pfalstad/circuitjs1).
To build your own application, see the instructions available at https://github.com/pfalstad/circuitjs1 (README).

TCCbuilder is the world's first open-source tool for modelling macroscopic solid-state, mechanic, and fluidic thermal control elements (TCEs) and thermal control circuits (TCCs) with a graphical user interface and a library of materials and TCEs.
The library of materials contains relevant materials and their properties, that are needed for building and modelling of TCEs and TCCs. It is available at https://github.com/katya5226/TCCMaterialLibrary. Graphical representation of the properties is available at https://matview.tccbuilder.org/.
The library of TCEs contains some of the already built and tested TCEs from literature, especially their dimensions and effective values of thermal conductivity, heat capacity, and density. It is available at https://github.com/katya5226/TCE-Library.

The vision of TCCbuilder is to provide an important bridge between fundamental research and the development of real systems in the fields of cryogenics, energy conversion, microfluidics, biology, chemistry and pharmaceuticals, building, space, sensor technology and caloric cooling.
Researchers around the world are kindly invited to contribute to the project, whether to improve functionality or to add TCEs and materials to the library. Any feedback is also very welcome, fell free to post issues in any of the TCCbuilder repositories.

Live version of the app is available at  https://app.tccbuilder.org.

# TCCMaterialLibrary

When adding a material, first read Material classification.docx.
Make a folder for the material named with its ID and short name (see Material classification.xlsx for ID creation).
Create two subfolders: appInfo and data.
Input all the necessary files (in right format) in the folders (see Material classification.docx).
Add the material to the Material classification.xlsx tables.
Add the flags of the material to materials_flags.csv.

File: src/lahde/tccbuilder/public/TCCMaterialLibrary/100022-NiTi/data/Thermal conductivity.txt
Data from Warzoha 2020 (10.1016/j.ijheatmasstransfer.2020.119760)
Temperature(K)	Thermal conductivity(W/m/K)

211.2903226	8.986615679
219.2127555	8.479023558
228.1577725	8.548180311
240.9919272	8.455971308
325.7751311	14.77228802
337.1832686	13.96545925
347.035751	14.10377275
357.2771472	14.034616

File: src/lahde/tccbuilder/public/TCCMaterialLibrary/100023-NiTi/data/Thermal conductivity.txt
Data from Warzoha 2020 (10.1016/j.ijheatmasstransfer.2020.119760)
Temperature(K)	Thermal conductivity(W/m/K)

208.2804889	10.72339069
218.2749747	9.354725368
227.3504274	8.476328218
240.331771	8.23119413	
320.2876574	18.19998039
330.2821432	17.54628949
340.276629	17.9548463
350.2711148	18.36340311

File: src/lahde/tccbuilder/public/TCCMaterialLibrary/100024-NiTi/data/Thermal conductivity.txt
Data from Warzoha 2020 (10.1016/j.ijheatmasstransfer.2020.119760)
Temperature(K)	Thermal conductivity(W/m/K)

207.8209723	11.72435489
217.0113041	11.49964864
229.1884937	10.68253501
240.2168918	9.375153209	
323.0447569	22.5715383
333.3838802	21.67271331
343.378366	21.9178474
353.3728518	22.28554853

File: src/lahde/tccbuilder/public/TCCMaterialLibrary/110026-NiTi/data/Thermal conductivity.txt
Data from Goodson 2008 (10.1115/1.2945904)
Temperature(K)	Thermal conductivity(W/m/K)

239.4864865	4.85625
242.7933227	4.85625
247.1176471	4.957211538
252.4594595	5.058173077
257.4197138	5.113701923
262.7615262	5.081730769
267.9761526	5.221394231
272.682035	5.255048077
278.0238474	5.361057692
282.7297297	5.386298077
287.5627981	5.441826923
291.2511924	5.500721154
296.5930048	5.529326923
303.3338633	5.581490385
