Repository: katya5226/TCCbuilderApp

# TCCbuilderApp

The original code was forked from the project CircuitJS1 (Copyright(C) Paul Falstad and Iain Sharp, https://github.com/pfalstad/circuitjs1).
To build your own application, see the instructions available at https://github.com/pfalstad/circuitjs1 (README).

TCCbuilder is the world's first open-source tool for modelling macroscopic solid-state, mechanic, and fluidic thermal control elements (TCEs) and thermal control circuits (TCCs) with a graphical user interface and a library of materials and TCEs.
The library of materials contains relevant materials and their properties, that are needed for building and modelling of TCEs and TCCs. It is available at https://github.com/katya5226/TCCMaterialLibrary. Graphical representation of the properties is available at https://matview.tccbuilder.org/.
The library of TCEs contains some of the already built and tested TCEs from literature, especially their dimensions and effective values of thermal conductivity, heat capacity, and density. It is available at https://github.com/katya5226/TCE-Library.

The vision of TCCbuilder is to provide an important bridge between fundamental research and the development of real systems in the fields of cryogenics, energy conversion, microfluidics, biology, chemistry and pharmaceuticals, building, space, sensor technology and caloric cooling.
Researchers around the world are kindly invited to contribute to the project, whether to improve functionality or to add TCEs and materials to the library. Any feedback is also very welcome, fell free to post issues in any of the TCCbuilder repositories.

Live version of the app is available at  https://app.tccbuilder.org.

# TCCMaterialLibrary

When adding a material, first read Material classification.docx.
Make a folder for the material named with its ID and short name (see Material classification.xlsx for ID creation).
Create two subfolders: appInfo and data.
Input all the necessary files (in right format) in the folders (see Material classification.docx).
Add the material to the Material classification.xlsx tables.
Add the flags of the material to materials_flags.csv.

File: src/lahde/tccbuilder/public/TCCMaterialLibrary/300007-PTFE/data/Thermal conductivity.txt
From CRC handbook of Chemistry and Physics, page 12-209 
Temperature (K)	Thermal conductivity (W/m/K)

4	0.04599
6	0.06624
8	0.08244
10	0.09545
12	0.1066
14	0.1166
16	0.1258
18	0.1343
20	0.1422
30	0.1738
40	0.1953
50	0.2099
60	0.2203
70	0.2280
80	0.2341
90	0.2391
100	0.2434
120	0.2505
140	0.2562
160	0.2608
180	0.2644
200	0.2672
220	0.2692
240	0.2705
260	0.2715
280	0.2722
300	0.2728
