Repository: katya5226/TCCbuilderApp

# TCCbuilderApp

The original code was forked from the project CircuitJS1 (Copyright(C) Paul Falstad and Iain Sharp, https://github.com/pfalstad/circuitjs1).
To build your own application, see the instructions available at https://github.com/pfalstad/circuitjs1 (README).

TCCbuilder is the world's first open-source tool for modelling macroscopic solid-state, mechanic, and fluidic thermal control elements (TCEs) and thermal control circuits (TCCs) with a graphical user interface and a library of materials and TCEs.
The library of materials contains relevant materials and their properties, that are needed for building and modelling of TCEs and TCCs. It is available at https://github.com/katya5226/TCCMaterialLibrary. Graphical representation of the properties is available at https://matview.tccbuilder.org/.
The library of TCEs contains some of the already built and tested TCEs from literature, especially their dimensions and effective values of thermal conductivity, heat capacity, and density. It is available at https://github.com/katya5226/TCE-Library.

The vision of TCCbuilder is to provide an important bridge between fundamental research and the development of real systems in the fields of cryogenics, energy conversion, microfluidics, biology, chemistry and pharmaceuticals, building, space, sensor technology and caloric cooling.
Researchers around the world are kindly invited to contribute to the project, whether to improve functionality or to add TCEs and materials to the library. Any feedback is also very welcome, fell free to post issues in any of the TCCbuilder repositories.

Live version of the app is available at  https://app.tccbuilder.org.

# TCCMaterialLibrary

When adding a material, first read Material classification.docx.
Make a folder for the material named with its ID and short name (see Material classification.xlsx for ID creation).
Create two subfolders: appInfo and data.
Input all the necessary files (in right format) in the folders (see Material classification.docx).
Add the material to the Material classification.xlsx tables.
Add the flags of the material to materials_flags.csv.

File: src/lahde/tccbuilder/public/TCCMaterialLibrary/200013-PbTiO3/data/Material.txt
Source: CRC handbook of Chemistry and Physics, page 4-69
 
Material: PbTiO3 (Lead (II) Titanate) - Tetragonal - CAS: 12060-00-3
Density: 7900 Kg/m3 (original value: 7.9 g cm-3) 
Molecular weight 303.1 g/mol (used for Cp conversion later on)



Other references:

American Institute of Physics Handbook, 3rd Ed., Coordinating editor: Dwight E. Gray, ISBN: 07-001485-X.
CODATA Key Values For Thermodynamics, Final Report of the CODATA Task Group on Key Values for Thermodynamics, ISBN: 0-89116-758-7.
Smithsonian Physical Tables, 9th revised Ed, prepared by William Elmer Forsythe.
NIST-JANAF Thermomechanical Tables, 4th Ed., Malcolm W. Chase, Jr.
Themodynamic Properties of Minerals and Related Substances , U.S. Geological Survey Bulletin 1452.
Thermomechanical Data of Pure Substances, Ihsan Barin, 3rd Ed., ISBN: 3-527-28745-0.
Thermomechanical Properties of Inorganic Substances, Ihsn Barin et al, Supplement, ISBN: 978-3-662-02295-5, DOI: 10.1007/978-3-662-02293-1.

File: src/lahde/tccbuilder/public/TCCMaterialLibrary/200013-PbTiO3/data/Specific heat capacity.txt
Cp data is from Thermomechanical Data of Pure Substances - Ihsan Barin - Page 1303
J/mol K is converted to J/KgK using 303.1 g/mol molecular Wt. from CRC handbook of Chemistry and Physics.

Note: looks like there are changes/transformations in this temperature range (at 763 K)

Original data
Temperature (K)	Specific heat capacity (J/mol/K)

298.15	104.402	SOL-A
300	104.686
400	115.325
500	121.21
600	125.226
700	128.358
763	130.074
	
763	124.183	SOL-B
800	125.234
900	127.952
1000	130.545
1100	133.057
1200	135.513
1300	137.931
1400	140.32
1500	142.688
1559	144.077



Converted data
Temperature (K)	Specific heat capacity (J/kg/K)

298.15	344.4473771
300	345.3843616
400	380.4849885
500	399.9010228
600	413.1507753
700	423.4839987
763	429.1454965
	
763	409.7096668
800	413.1771693
900	422.1445068
1000	430.6994391
1100	438.987133
1200	447.0900693
1300	455.0676344
1400	462.9495216
1500	470.7621247
1559	475.3447707
