Repository: katya5226/TCCbuilderApp

# TCCbuilderApp

The original code was forked from the project CircuitJS1 (Copyright(C) Paul Falstad and Iain Sharp, https://github.com/pfalstad/circuitjs1).
To build your own application, see the instructions available at https://github.com/pfalstad/circuitjs1 (README).

TCCbuilder is the world's first open-source tool for modelling macroscopic solid-state, mechanic, and fluidic thermal control elements (TCEs) and thermal control circuits (TCCs) with a graphical user interface and a library of materials and TCEs.
The library of materials contains relevant materials and their properties, that are needed for building and modelling of TCEs and TCCs. It is available at https://github.com/katya5226/TCCMaterialLibrary. Graphical representation of the properties is available at https://matview.tccbuilder.org/.
The library of TCEs contains some of the already built and tested TCEs from literature, especially their dimensions and effective values of thermal conductivity, heat capacity, and density. It is available at https://github.com/katya5226/TCE-Library.

The vision of TCCbuilder is to provide an important bridge between fundamental research and the development of real systems in the fields of cryogenics, energy conversion, microfluidics, biology, chemistry and pharmaceuticals, building, space, sensor technology and caloric cooling.
Researchers around the world are kindly invited to contribute to the project, whether to improve functionality or to add TCEs and materials to the library. Any feedback is also very welcome, fell free to post issues in any of the TCCbuilder repositories.

Live version of the app is available at  https://app.tccbuilder.org.

# TCCMaterialLibrary

When adding a material, first read Material classification.docx.
Make a folder for the material named with its ID and short name (see Material classification.xlsx for ID creation).
Create two subfolders: appInfo and data.
Input all the necessary files (in right format) in the folders (see Material classification.docx).
Add the material to the Material classification.xlsx tables.
Add the flags of the material to materials_flags.csv.

File: src/lahde/tccbuilder/public/TCCMaterialLibrary/200007-TiO2/data/Thermal conductivity.txt
Data combined from Torres 2019 (10.1021/acs.jpcc.9b09299) and from Momenzadeh 2018 (10.1016/j.cocom.2018.e00342)
Temperature(K)	Thermal conductivity(W/m/K)

100.03	22.99
106.52	22.16
107.82	21.51
112.15	20.7
115.19	20.03
119.52	18.94
123.85	18.22
129.91	17.38
134.24	16.68
139	16.05
145.07	15.2
150.7	14.42
157.19	13.95
167.59	13.16
172.79	12.6
181.01	12.07
189.24	11.45
197.04	10.84
200.94	10.68
207.43	10.51
214.36	10.34
223.89	10.05
235.58	9.79
247.71	9.51
260.7	9.16
271.53	8.9
288.85	8.51
305.74	8.08
321.76	7.73
337.36	7.49
354.25	7.12
370.27	6.92
383.7	6.69
399.72	6.45
417.91	6.16
436.1	5.99
453.42	5.79
467.71	5.66
482	5.51
496.3	5.38
514.49	5.3
534.41	5.16
550.43	5.01
566.46	4.93
580.75	4.88
597.2	4.77
617.13	4.64
635.32	4.56
649.17	4.54
665.63	4.53
681.22	4.49
699.84	4.43
715	4.36
731.46	4.32
746.18	4.28
761.77	4.27
777.8	4.25
799.45	4.21

File: src/lahde/tccbuilder/public/TCCMaterialLibrary/200008-TiO2/data/Thermal conductivity.txt
Data combined from Torres 2019 (10.1021/acs.jpcc.9b09299) and from Momenzadeh 2018 (10.1016/j.cocom.2018.e00342)
Temperature(K)	Thermal conductivity(W/m/K)

99.25	42.08
105.23	39.56
111.21	36.87
114.94	34.81
122.41	32.58
129.14	30.46
135.86	28.69
141.84	27.09
148.56	24.97
160.51	21.94
171.72	19.94
181.43	18.1
190.39	17.07
205.34	15.7
218.78	14.56
232.23	13.7
250.91	12.67
268.09	12.1
286.77	11.52
303.2	11.01
328.6	10.26
359.23	9.58
396.58	9.12
426.47	8.49
457.1	8.15
496.69	7.75
533.3	7.58
575.88	7.35
613.98	7.00
655.82	7.00
689.43	6.95
734.26	6.83
765.64	6.83
797.01	6.89
