Repository: katya5226/TCCbuilderApp

# TCCbuilderApp

The original code was forked from the project CircuitJS1 (Copyright(C) Paul Falstad and Iain Sharp, https://github.com/pfalstad/circuitjs1).
To build your own application, see the instructions available at https://github.com/pfalstad/circuitjs1 (README).

TCCbuilder is the world's first open-source tool for modelling macroscopic solid-state, mechanic, and fluidic thermal control elements (TCEs) and thermal control circuits (TCCs) with a graphical user interface and a library of materials and TCEs.
The library of materials contains relevant materials and their properties, that are needed for building and modelling of TCEs and TCCs. It is available at https://github.com/katya5226/TCCMaterialLibrary. Graphical representation of the properties is available at https://matview.tccbuilder.org/.
The library of TCEs contains some of the already built and tested TCEs from literature, especially their dimensions and effective values of thermal conductivity, heat capacity, and density. It is available at https://github.com/katya5226/TCE-Library.

The vision of TCCbuilder is to provide an important bridge between fundamental research and the development of real systems in the fields of cryogenics, energy conversion, microfluidics, biology, chemistry and pharmaceuticals, building, space, sensor technology and caloric cooling.
Researchers around the world are kindly invited to contribute to the project, whether to improve functionality or to add TCEs and materials to the library. Any feedback is also very welcome, fell free to post issues in any of the TCCbuilder repositories.

Live version of the app is available at  https://app.tccbuilder.org.

# TCCMaterialLibrary

When adding a material, first read Material classification.docx.
Make a folder for the material named with its ID and short name (see Material classification.xlsx for ID creation).
Create two subfolders: appInfo and data.
Input all the necessary files (in right format) in the folders (see Material classification.docx).
Add the material to the Material classification.xlsx tables.
Add the flags of the material to materials_flags.csv.

File: src/lahde/tccbuilder/public/TCCMaterialLibrary/100028-VO2/data/Thermal conductivity_cooling.txt
c. L. Gomez-Heredia, Scientific reports, 2019, DOI: 10.1038/s41598-019-51162-4


temperature has been converted to K (C+273.15)
Note: these are the original data points, not the fitted curve.


Temperature	Thermal conductivity
K	W/mK

293.3007	6.42
295.9681	6.43
298.8340	6.48
301.6778	6.50
304.5216	6.53
307.3874	6.57
310.2312	6.59
313.0971	6.64
315.9409	6.74
318.8067	6.86
321.6505	7.13
324.5164	7.84
327.3602	9.05
330.2260	9.91
333.0698	9.74
335.9357	9.57
338.7795	9.47
341.6453	9.40
344.4891	9.35
347.3550	9.28
350.1988	9.25
353.0646	9.21

File: src/lahde/tccbuilder/public/TCCMaterialLibrary/100028-VO2/data/Thermal conductivity_heating.txt
c. L. Gomez-Heredia, Scientific reports, 2019, DOI: 10.1038/s41598-019-51162-4


temperature has been converted to K (C+273.15)
Note: these are the original data points, not the fitted curve.


Temperature	Thermal conductivity
K	W/mK
	
	
293.2125	6.39
295.8800	6.37
298.7238	6.34
301.5896	6.32
304.4334	6.30
307.2993	6.27
310.1431	6.27
313.0089	6.30
315.8527	6.32
318.7186	6.42
321.5624	6.56
324.4282	6.83
327.2720	7.32
330.1379	8.23
332.9817	9.19
335.8475	9.29
338.6913	9.17
341.5572	9.17
344.4010	9.25
347.2668	9.20
350.1106	9.22
352.9764	9.20
