Repository: katya5226/TCCbuilderApp

# TCCbuilderApp

The original code was forked from the project CircuitJS1 (Copyright(C) Paul Falstad and Iain Sharp, https://github.com/pfalstad/circuitjs1).
To build your own application, see the instructions available at https://github.com/pfalstad/circuitjs1 (README).

TCCbuilder is the world's first open-source tool for modelling macroscopic solid-state, mechanic, and fluidic thermal control elements (TCEs) and thermal control circuits (TCCs) with a graphical user interface and a library of materials and TCEs.
The library of materials contains relevant materials and their properties, that are needed for building and modelling of TCEs and TCCs. It is available at https://github.com/katya5226/TCCMaterialLibrary. Graphical representation of the properties is available at https://matview.tccbuilder.org/.
The library of TCEs contains some of the already built and tested TCEs from literature, especially their dimensions and effective values of thermal conductivity, heat capacity, and density. It is available at https://github.com/katya5226/TCE-Library.

The vision of TCCbuilder is to provide an important bridge between fundamental research and the development of real systems in the fields of cryogenics, energy conversion, microfluidics, biology, chemistry and pharmaceuticals, building, space, sensor technology and caloric cooling.
Researchers around the world are kindly invited to contribute to the project, whether to improve functionality or to add TCEs and materials to the library. Any feedback is also very welcome, fell free to post issues in any of the TCCbuilder repositories.

Live version of the app is available at  https://app.tccbuilder.org.

# TCCMaterialLibrary

When adding a material, first read Material classification.docx.
Make a folder for the material named with its ID and short name (see Material classification.xlsx for ID creation).
Create two subfolders: appInfo and data.
Input all the necessary files (in right format) in the folders (see Material classification.docx).
Add the material to the Material classification.xlsx tables.
Add the flags of the material to materials_flags.csv.

File: src/lahde/tccbuilder/public/TCCMaterialLibrary/100028-VO2/data/Specific heat capacity_cooling.txt
c. L. Gomez-Heredia, Scientific reports, 2019, DOI: 10.1038/s41598-019-51162-4


temperature has been converted to K (C+273.15) and specific heat capacity to J/kgK (J/gK*1000)
Note: these are the original data points, not the fitted curve.

Temperature	Specific heat capacity
K	J/kgK

293.2462	1954.77
296.1620	1969.08
298.7862	1991.16
301.6795	2005.47
304.5952	2029.93
307.4886	2044.25
310.4043	2068.71
313.0285	2092.57
315.9442	2124.18
318.8375	2170.12
321.7533	2263.77
324.3775	2495.82
327.2708	2843.60
330.1865	3075.66
333.0799	3005.27
335.9956	2942.63
338.8889	2911.61
341.8047	2879.99
344.4289	2865.68
347.3446	2841.22
350.2379	2834.06
353.1537	2819.74

File: src/lahde/tccbuilder/public/TCCMaterialLibrary/100028-VO2/data/Specific heat capacity_heating.txt
c. L. Gomez-Heredia, Scientific reports, 2019, DOI: 10.1038/s41598-019-51162-4


temperature has been converted to K (C+273.15) and specific heat capacity to J/kgK (J/gK*1000)
Note: these are the original data points, not the fitted curve.

Temperature	Specific heat capacity
K	J/kgK

293.2462	1949.99
296.1620	1949.99
298.7862	1957.15
301.6795	1964.31
304.5952	1972.07
307.4886	1979.23
310.4043	1986.38
313.0285	2000.70
315.9442	2015.02
318.8375	2046.63
321.7533	2092.57
324.3775	2177.27
327.2708	2331.78
330.1865	2611.55
333.0799	2899.08
335.9956	2906.24
338.8889	2850.76
341.5355	2843.60
344.4289	2843.60
347.3446	2819.74
350.2379	2826.90
353.1537	2819.74
