Repository: katya5226/TCCbuilderApp

# TCCbuilderApp

The original code was forked from the project CircuitJS1 (Copyright(C) Paul Falstad and Iain Sharp, https://github.com/pfalstad/circuitjs1).
To build your own application, see the instructions available at https://github.com/pfalstad/circuitjs1 (README).

TCCbuilder is the world's first open-source tool for modelling macroscopic solid-state, mechanic, and fluidic thermal control elements (TCEs) and thermal control circuits (TCCs) with a graphical user interface and a library of materials and TCEs.
The library of materials contains relevant materials and their properties, that are needed for building and modelling of TCEs and TCCs. It is available at https://github.com/katya5226/TCCMaterialLibrary. Graphical representation of the properties is available at https://matview.tccbuilder.org/.
The library of TCEs contains some of the already built and tested TCEs from literature, especially their dimensions and effective values of thermal conductivity, heat capacity, and density. It is available at https://github.com/katya5226/TCE-Library.

The vision of TCCbuilder is to provide an important bridge between fundamental research and the development of real systems in the fields of cryogenics, energy conversion, microfluidics, biology, chemistry and pharmaceuticals, building, space, sensor technology and caloric cooling.
Researchers around the world are kindly invited to contribute to the project, whether to improve functionality or to add TCEs and materials to the library. Any feedback is also very welcome, fell free to post issues in any of the TCCbuilder repositories.

Live version of the app is available at  https://app.tccbuilder.org.

# TCCMaterialLibrary

When adding a material, first read Material classification.docx.
Make a folder for the material named with its ID and short name (see Material classification.xlsx for ID creation).
Create two subfolders: appInfo and data.
Input all the necessary files (in right format) in the folders (see Material classification.docx).
Add the material to the Material classification.xlsx tables.
Add the flags of the material to materials_flags.csv.

File: src/lahde/tccbuilder/public/TCCMaterialLibrary/100001-Inox/data/Density.txt
Data from https://www.engineeringtoolbox.com/stainless-steel-310-properties-d_2167.html (10. 7. 2023)

Temperature (K)	Density (kg/m^3)
155.8493	7874.8149
190.2253	7864.6395
215.4629	7856.3163
241.2036	7847.5832
268.0707	7838.6472
294.0515	7829.2303
323.3007	7818.803
348.7275	7808.9904
375.4838	7798.9344
408.0568	7786.6626
438.5939	7775.1578
461.5694	7765.0847
487.4533	7755.0883
517.6996	7743.0722
541.8384	7733.6127
567.4314	7723.514
596.1266	7710.9866
618.8501	7701.885
649.6947	7689.3648
675.8786	7679.0572
708.7747	7664.3282
733.269	7655.1954
759.379	7643.4917
782.3546	7634.0322
816.7694	7619.5163
840.8114	7609.4654
867.335	7597.3703
891.9974	7586.9672
919.917	7575.8265
944.5794	7563.3161
974.8257	7550.8398
999.7207	7538.3635
1024.6157	7527.1887
1051.5382	7514.9302
1074.8711	7504.0025
1102.4288	7491.9125
1125.4367	7481.0042
1152.5808	7467.7666
1180.2419	7456.0061
1207.9031	7442.4845
1233.1406	7430.1417
1259.3734	7416.4637
1273.5659	7410.3278

File: src/lahde/tccbuilder/public/TCCMaterialLibrary/100001-Inox/data/Specific heat capacity.txt
Data from https://www.engineeringtoolbox.com/stainless-steel-310-properties-d_2167.html (10. 7. 2023)

Temperature (K)	Specific heat capacity (J/kg/K)
150.1363	382.5711
159.5216	398.1507
170.5618	412.2323
183.6044	425.4282
209.1719	444.6671
233.5831	458.3412
258.2628	471.0321
280.3734	478.7337
316.0903	489.2641
339.5202	495.0368
369.4007	501.4383
397.5207	507.8244
423.3025	513.0288
447.2221	516.2153
471.3813	518.7891
500.0233	522.7607
527.424	526.7912
554.6222	530.9968
581.1927	535.4069
605.814	538.9106
634.3399	543.4331
663.2607	547.5018
690.6217	550.8907
721.7723	555.7035
759.7952	560.837
794.1899	565.3565
818.6432	570.3348
845.0658	580.3027
872.1109	590.724
902.5342	598.0002
928.1033	601.8112
957.8094	605.5165
983.6124	608.0215
1028.1837	612.0142
1055.8588	615.2668
1081.1864	618.5206
1106.7477	621.9104
1132.9296	625.9804
1159.4975	630.7308
1187.6197	636.8414
1213.9732	643.9738
1238.5021	648.5794
1261.4375	653.2505

File: src/lahde/tccbuilder/public/TCCMaterialLibrary/100001-Inox/data/Thermal conductivity.txt
Data is combined from https://www.engineeringtoolbox.com/stainless-steel-310-properties-d_2167.html (10. 7. 2023)
and from
@book{hust1975thermal,
  title={Thermal Conductivity and Electrical Resistivity Standard Reference Materials: Austenitic Stainless Steel, SRM's 735 and 798, from 4 to 1200 K; Standard Reference Materials},
  author={Hust, J.G. and Giarratano, P.J.},
  url={https://books.google.si/books?id=tg50wwEACAAJ},
  year={1975}
}

RANGE:5-1273 K

Temperature(K)	Thermal conductivity (W/m/K)
5.0000	0.4660
6.0000	0.5650
7.0000	0.6760
8.0000	0.7960
9.0000	0.9210
10.0000	1.0500
12.0000	1.3200
14.0000	1.5800
16.0000	1.8600
18.0000	2.1300
20.0000	2.4000
25.0000	3.0700
30.0000	3.7200
35.0000	4.3400
40.0000	4.9200
45.0000	5.4700
50.0000	5.9800
55.0000	6.4500
56.6845	6.7623
74.8663	7.5820
90.9091	8.3197
108.0214	8.9344
124.0642	9.5492
146.5241	10.0410
168.9840	10.6557
190.3743	11.1885
214.9733	11.6393
233.1551	12.1311
258.8235	12.5410
281.2834	12.9918
302.6738	13.3607
326.2032	13.8115
357.2193	14.2623
383.9572	14.8361
406.4171	15.0820
428.8770	15.4508
457.7540	15.8197
483.4225	16.2295
510.1604	16.5574
531.5508	16.8033
573.1500	17.3000
623.1500	18.0000
673.1500	18.8000
723.1500	19.4000
773.1500	20.1000
823.1500	20.9000
873.1500	22.2000
923.1500	23.0000
973.1500	23.7000
1023.1500	24.0000
1073.1500	24.5000
1123.1500	25.2000
1173.1500	26.0000
1223.1500	26.9000
1273.1500	27.7000
