Repository: katya5226/TCCbuilderApp

# TCCbuilderApp

The original code was forked from the project CircuitJS1 (Copyright(C) Paul Falstad and Iain Sharp, https://github.com/pfalstad/circuitjs1).
To build your own application, see the instructions available at https://github.com/pfalstad/circuitjs1 (README).

TCCbuilder is the world's first open-source tool for modelling macroscopic solid-state, mechanic, and fluidic thermal control elements (TCEs) and thermal control circuits (TCCs) with a graphical user interface and a library of materials and TCEs.
The library of materials contains relevant materials and their properties, that are needed for building and modelling of TCEs and TCCs. It is available at https://github.com/katya5226/TCCMaterialLibrary. Graphical representation of the properties is available at https://matview.tccbuilder.org/.
The library of TCEs contains some of the already built and tested TCEs from literature, especially their dimensions and effective values of thermal conductivity, heat capacity, and density. It is available at https://github.com/katya5226/TCE-Library.

The vision of TCCbuilder is to provide an important bridge between fundamental research and the development of real systems in the fields of cryogenics, energy conversion, microfluidics, biology, chemistry and pharmaceuticals, building, space, sensor technology and caloric cooling.
Researchers around the world are kindly invited to contribute to the project, whether to improve functionality or to add TCEs and materials to the library. Any feedback is also very welcome, fell free to post issues in any of the TCCbuilder repositories.

Live version of the app is available at  https://app.tccbuilder.org.

# TCCMaterialLibrary

When adding a material, first read Material classification.docx.
Make a folder for the material named with its ID and short name (see Material classification.xlsx for ID creation).
Create two subfolders: appInfo and data.
Input all the necessary files (in right format) in the folders (see Material classification.docx).
Add the material to the Material classification.xlsx tables.
Add the flags of the material to materials_flags.csv.

File: src/lahde/tccbuilder/public/TCCMaterialLibrary/100007-Hg/data/Density.txt
Data is averaged from all the data from NIST web application (https://trc.nist.gov/MetalsAlloyUI/).
Temperature (K)	Density (kg/m^3)

82.56	14465.96
258	13788.2
332.3	13618.76
400.41	13491.68
497.42	13322.24
600.62	13068.08
683.18	12750.38
796.7	12369.14
926.73	12136.16
1023.74	11797.28
1129	11521.94
1207.84	11272.01
1349.02	10789.11
1492.67	10306.2
1606.6	9442.06
1698.25	8806.66
1760.17	8069.59
1819.61	7103.78
1866.67	6112.56
1928.59	4994.25
1988.03	4028.44
2022.7	3062.63

File: src/lahde/tccbuilder/public/TCCMaterialLibrary/100007-Hg/data/Specific heat capacity.txt
Data is averaged from all the data from NIST web application (https://trc.nist.gov/MetalsAlloyUI/).
Temperature (K)	Specific heat capacity (J/kg/K)

0.0	0.0
1	0.29
3.65	3.86
5.32	8.87
7.31	14.45
9.3	19.46
11.63	25.33
12.96	29.91
14.62	35.64
17.28	42.51
19.93	49.38
22.26	55.1
23.26	59.97
24.92	65.12
27.91	71.13
31.56	77.86
34.88	83.29
38.87	89.16
43.85	95.89
50.17	101.76
57.81	107.34
65.12	111.49
76.41	115.78
88.04	118.36
100.33	121.65
111.63	123.8
124.25	125.66
139.87	128.09
155.15	130.24
168.44	131.24
178.07	133.24
189.7	134.96
201	135.68
209.63	137.54
220.6	139.11
227.57	140.83
232.56	143.12
240.86	141.97
251.83	141.4
262.79	140.97
273.75	140.54
284.39	139.83
295.35	139.54
305.32	139.25
317.28	138.54
325.25	138.54
