Repository: katya5226/TCCbuilderApp

# TCCbuilderApp

The original code was forked from the project CircuitJS1 (Copyright(C) Paul Falstad and Iain Sharp, https://github.com/pfalstad/circuitjs1).
To build your own application, see the instructions available at https://github.com/pfalstad/circuitjs1 (README).

TCCbuilder is the world's first open-source tool for modelling macroscopic solid-state, mechanic, and fluidic thermal control elements (TCEs) and thermal control circuits (TCCs) with a graphical user interface and a library of materials and TCEs.
The library of materials contains relevant materials and their properties, that are needed for building and modelling of TCEs and TCCs. It is available at https://github.com/katya5226/TCCMaterialLibrary. Graphical representation of the properties is available at https://matview.tccbuilder.org/.
The library of TCEs contains some of the already built and tested TCEs from literature, especially their dimensions and effective values of thermal conductivity, heat capacity, and density. It is available at https://github.com/katya5226/TCE-Library.

The vision of TCCbuilder is to provide an important bridge between fundamental research and the development of real systems in the fields of cryogenics, energy conversion, microfluidics, biology, chemistry and pharmaceuticals, building, space, sensor technology and caloric cooling.
Researchers around the world are kindly invited to contribute to the project, whether to improve functionality or to add TCEs and materials to the library. Any feedback is also very welcome, fell free to post issues in any of the TCCbuilder repositories.

Live version of the app is available at  https://app.tccbuilder.org.

# TCCMaterialLibrary

When adding a material, first read Material classification.docx.
Make a folder for the material named with its ID and short name (see Material classification.xlsx for ID creation).
Create two subfolders: appInfo and data.
Input all the necessary files (in right format) in the folders (see Material classification.docx).
Add the material to the Material classification.xlsx tables.
Add the flags of the material to materials_flags.csv.

File: src/lahde/tccbuilder/public/TCCMaterialLibrary/100012-Al/data/Thermal conductivity.txt
Data is averaged from all the data from NIST web application (https://trc.nist.gov/MetalsAlloyUI/).
Temperature (K)	Thermal conductivity (W/m/K)

0.66	330.28
1.84	1871.56
3.02	3633.03
4.2	5944.95
6.96	8587.16
9.46	10128.44
12.22	10238.53
16.42	9357.8
19.18	7926.61
22.33	6935.78
24.96	5284.4
28.64	3302.75
31	2752.29
33.76	2091.74
38.49	1651.38
42.56	990.83
46.9	990.83
50.97	990.83
54.78	770.64
59.11	770.64
67.52	660.55
71.99	330.28
75.4	330.28
79.74	330.28
83.28	314.85
108.52	273.27
139.01	240.59
164.25	240.59
197.9	246.53
231.55	234.65
263.09	228.71
316.72	225.74
350.37	216.83
388.22	225.74
418.72	219.8
456.57	213.86
499.68	213.86
540.69	222.77
600.63	219.8
640.59	222.77
672.13	231.68
726.81	243.56
773.08	276.24
808.83	273.27
847.74	264.36
858.25	225.74
880.34	142.57
909.78	112.87
941.32	86.14
994.95	71.29
1019.14	68.32
1058.04	68.32
1105.36	68.32
1151.63	74.26
1187.38	80.2
1224.19	32.67
1257.83	32.67
