Repository: katya5226/TCCbuilderApp

# TCCbuilderApp

The original code was forked from the project CircuitJS1 (Copyright(C) Paul Falstad and Iain Sharp, https://github.com/pfalstad/circuitjs1).
To build your own application, see the instructions available at https://github.com/pfalstad/circuitjs1 (README).

TCCbuilder is the world's first open-source tool for modelling macroscopic solid-state, mechanic, and fluidic thermal control elements (TCEs) and thermal control circuits (TCCs) with a graphical user interface and a library of materials and TCEs.
The library of materials contains relevant materials and their properties, that are needed for building and modelling of TCEs and TCCs. It is available at https://github.com/katya5226/TCCMaterialLibrary. Graphical representation of the properties is available at https://matview.tccbuilder.org/.
The library of TCEs contains some of the already built and tested TCEs from literature, especially their dimensions and effective values of thermal conductivity, heat capacity, and density. It is available at https://github.com/katya5226/TCE-Library.

The vision of TCCbuilder is to provide an important bridge between fundamental research and the development of real systems in the fields of cryogenics, energy conversion, microfluidics, biology, chemistry and pharmaceuticals, building, space, sensor technology and caloric cooling.
Researchers around the world are kindly invited to contribute to the project, whether to improve functionality or to add TCEs and materials to the library. Any feedback is also very welcome, fell free to post issues in any of the TCCbuilder repositories.

Live version of the app is available at  https://app.tccbuilder.org.

# TCCMaterialLibrary

When adding a material, first read Material classification.docx.
Make a folder for the material named with its ID and short name (see Material classification.xlsx for ID creation).
Create two subfolders: appInfo and data.
Input all the necessary files (in right format) in the folders (see Material classification.docx).
Add the material to the Material classification.xlsx tables.
Add the flags of the material to materials_flags.csv.

File: src/lahde/tccbuilder/public/TCCMaterialLibrary/100033-LaFeCoSi/data/Adiabatic temperature change.txt
Data from https://vacuumschmelze.com/products/Further-Technologies/Magnetocaloric-Material--CALORIVAC datasheet on 27th April 2012.
Adiabatic temperature change in magnetic field B = 1.25 T.
Temperature(K)	Temperature change(K)

276.77	0.85
278.17	0.93
279.32	1.01
280.57	1.09
281.56	1.18
282.65	1.29
283.84	1.38
284.57	1.5
285.45	1.58
286.17	1.68
286.85	1.75
287.57	1.84
288.35	1.92
288.82	1.99
289.44	2.05
290.17	2.09
290.9	2.12
291.63	2.11
292.27	2.08
292.85	2.02
293.48	1.94
294.27	1.84
294.96	1.74
295.75	1.66
296.23	1.58
297.02	1.46
297.81	1.38
298.45	1.3
298.98	1.24
299.71	1.16
300.35	1.08
301.3	0.99
