Repository: katya5226/TCCbuilderApp

# TCCbuilderApp

The original code was forked from the project CircuitJS1 (Copyright(C) Paul Falstad and Iain Sharp, https://github.com/pfalstad/circuitjs1).
To build your own application, see the instructions available at https://github.com/pfalstad/circuitjs1 (README).

TCCbuilder is the world's first open-source tool for modelling macroscopic solid-state, mechanic, and fluidic thermal control elements (TCEs) and thermal control circuits (TCCs) with a graphical user interface and a library of materials and TCEs.
The library of materials contains relevant materials and their properties, that are needed for building and modelling of TCEs and TCCs. It is available at https://github.com/katya5226/TCCMaterialLibrary. Graphical representation of the properties is available at https://matview.tccbuilder.org/.
The library of TCEs contains some of the already built and tested TCEs from literature, especially their dimensions and effective values of thermal conductivity, heat capacity, and density. It is available at https://github.com/katya5226/TCE-Library.

The vision of TCCbuilder is to provide an important bridge between fundamental research and the development of real systems in the fields of cryogenics, energy conversion, microfluidics, biology, chemistry and pharmaceuticals, building, space, sensor technology and caloric cooling.
Researchers around the world are kindly invited to contribute to the project, whether to improve functionality or to add TCEs and materials to the library. Any feedback is also very welcome, fell free to post issues in any of the TCCbuilder repositories.

Live version of the app is available at  https://app.tccbuilder.org.

# TCCMaterialLibrary

When adding a material, first read Material classification.docx.
Make a folder for the material named with its ID and short name (see Material classification.xlsx for ID creation).
Create two subfolders: appInfo and data.
Input all the necessary files (in right format) in the folders (see Material classification.docx).
Add the material to the Material classification.xlsx tables.
Add the flags of the material to materials_flags.csv.

File: src/lahde/tccbuilder/public/TCCMaterialLibrary/100034-LaFeCoSi/data/LaFeCoSi5_Deltas_table.txt (part 1 of 2)
%H field first colomn	Temp row	Ds array	Corrected for demagnetization using the Anaroni demagnetization factor	 NaN means no data
0.0000		127.28			177.41			207.57			217.43			227.33			237.14			244.46			249.40			252.86			254.84			256.82			258.80			260.78			262.28			263.30			264.32			265.34			266.34			267.36			268.39			269.37			270.35			271.32			272.33			273.33			274.33			275.36			276.35			277.35			278.34			279.32			280.30			281.28			282.76			284.72			286.68			288.66			290.65			292.61			294.56			296.49			298.39			300.31			303.72			308.59			
 0.010		  0.0000		  0.0000		  0.0000		  0.0000		  0.0000		  0.0000		  0.0000		  0.0000		  0.0000		  0.0000		  0.0000		  0.0000		  0.0000		  0.0000		  0.0000		  0.0000		  0.0000		  0.0000		  0.0000		  0.0000		  0.0000		  0.0000		  0.0000		  0.0000		  0.0000		  0.0000		  0.0000		  0.0000		  0.0000		  0.0000		  0.0000		  0.0000		  0.0000		  0.0000		  0.0000		  0.0000		  0.0000		  0.0000		  0.0000		  0.0000		  0.0000		  0.0000		  0.0000		  0.0000		  0.0000		
 0.020		 -0.0018		 -0.0015		 -0.0010		 -0.0023		 -0.0041		 -0.0056		 -0.0049		 -0.0083		 -0.0116		 -0.0126		 -0.0120		 -0.0138		 -0.0157		 -0.0170		 -0.0193		 -0.0210		 -0.0252		 -0.0287		 -0.0333		 -0.1073		 -0.0775		 -0.0160		  0.0110		 -0.0748		 -0.0925		 -0.0991		 -0.0968		 -0.0942		 -0.0768		 -0.0444		 -0.0198		 -0.0166		 -0.0116		 -0.0037		  0.0012		 -0.0022		 -0.0015		  0.0010		  0.0007		 -0.0011		 -0.0008		  0.0003		  0.0009		  0.0012		     NaN		
 0.030		 -0.0031		 -0.0033		 -0.0029		 -0.0050		 -0.0079		 -0.0106		 -0.0106		 -0.0161		 -0.0214		 -0.0238		 -0.0241		 -0.0275		 -0.0310		 -0.0340		 -0.0387		 -0.0430		 -0.0503		 -0.0570		 -0.0653		 -0.1790		 -0.1382		 -0.0506		 -0.0160		 -0.1497		 -0.1782		 -0.1915		 -0.1886		 -0.1780		 -0.1469		 -0.0951		 -0.0521		 -0.0391		 -0.0258		 -0.0103		 -0.0003		 -0.0049		 -0.0030		  0.0011		  0.0005		 -0.0019		 -0.0013		  0.0005		  0.0006		  0.0007		     NaN		
 0.040		 -0.0043		 -0.0052		 -0.0052		 -0.0080		 -0.0117		 -0.0153		 -0.0167		 -0.0236		 -0.0301		 -0.0344		 -0.0363		 -0.0411		 -0.0460		 -0.0514		 -0.0581		 -0.0650		 -0.0745		 -0.0859		 -0.0973		 -0.2178		 -0.1831		 -0.1029		 -0.0791		 -0.2241		 -0.2570		 -0.2774		 -0.2762		 -0.2571		 -0.2135		 -0.1490		 -0.0894		 -0.0630		 -0.0398		 -0.0190		 -0.0051		 -0.0077		 -0.0045		  0.0001		 -0.0014		 -0.0025		 -0.0018		  0.0003		 -0.0005		 -0.0009		     NaN		
 0.050		 -0.0055		 -0.0072		 -0.0076		 -0.0111		 -0.0155		 -0.0200		 -0.0226		 -0.0311		 -0.0388		 -0.0448		 -0.0485		 -0.0547		 -0.0611		 -0.0687		 -0.0776		 -0.0867		 -0.0986		 -0.1146		 -0.1295		 -0.2563		 -0.2275		 -0.1554		 -0.1411		 -0.2961		 -0.3343		 -0.3611		 -0.3611		 -0.3353		 -0.2803		 -0.2034		 -0.1287		 -0.0891		 -0.0556		 -0.0290		 -0.0111		 -0.0111		 -0.0066		 -0.0013		 -0.0045		 -0.0032		 -0.0023		 -0.0002		 -0.0008		 -0.0011		     NaN		
 0.060		 -0.0066		 -0.0092		 -0.0100		 -0.0142		 -0.0194		 -0.0247		 -0.0287		 -0.0385		 -0.0475		 -0.0551		 -0.0607		 -0.0682		 -0.0763		 -0.0860		 -0.0970		 -0.1084		 -0.1226		 -0.1431		 -0.1616		 -0.2944		 -0.2715		 -0.2074		 -0.2022		 -0.3665		 -0.4107		 -0.4430		 -0.4440		 -0.4126		 -0.3470		 -0.2579		 -0.1693		 -0.1172		 -0.0731		 -0.0404		 -0.0181		 -0.0152		 -0.0090		 -0.0029		 -0.0070		 -0.0040		 -0.0030		 -0.0008		 -0.0012		 -0.0014		     NaN		
 0.070		 -0.0078		 -0.0111		 -0.0123		 -0.0172		 -0.0232		 -0.0294		 -0.0347		 -0.0458		 -0.0563		 -0.0654		 -0.0728		 -0.0818		 -0.0914		 -0.1032		 -0.1165		 -0.1301		 -0.1466		 -0.1713		 -0.1936		 -0.3323		 -0.3151		 -0.2589		 -0.2624		 -0.4358		 -0.4862		 -0.5239		 -0.5252		 -0.4889		 -0.4132		 -0.3126		 -0.2109		 -0.1469		 -0.0922		 -0.0534		 -0.0261		 -0.0201		 -0.0119		 -0.0047		 -0.0086		 -0.0050		 -0.0038		 -0.0013		 -0.0017		 -0.0017		     NaN		
 0.080		 -0.0090		 -0.0130		 -0.0146		 -0.0202		 -0.0270		 -0.0341		 -0.0407		 -0.0532		 -0.0650		 -0.0755		 -0.0848		 -0.0953		 -0.1067		 -0.1204		 -0.1359		 -0.1517		 -0.1706		 -0.1993		 -0.2254		 -0.3698		 -0.3583		 -0.3100		 -0.3220		 -0.5041		 -0.5606		 -0.6037		 -0.6050		 -0.5642		 -0.4789		 -0.3677		 -0.2532		 -0.1781		 -0.1130		 -0.0676		 -0.0350		 -0.0255		 -0.0152		 -0.0069		 -0.0101		 -0.0061		 -0.0046		 -0.0020		 -0.0022		 -0.0021		     NaN		
 0.090		 -0.0102		 -0.0148		 -0.0169		 -0.0232		 -0.0308		 -0.0388		 -0.0467		 -0.0605		 -0.0738		 -0.0857		 -0.0968		 -0.1089		 -0.1219		 -0.1377		 -0.1553		 -0.1735		 -0.1946		 -0.2271		 -0.2571		 -0.4072		 -0.4009		 -0.3606		 -0.3810		 -0.5716		 -0.6340		 -0.6825		 -0.6836		 -0.6384		 -0.5444		 -0.4229		 -0.2962		 -0.2104		 -0.1353		 -0.0829		 -0.0447		 -0.0315		 -0.0188		 -0.0093		 -0.0118		 -0.0074		 -0.0056		 -0.0028		 -0.0028		 -0.0025		     NaN		
 0.100		 -0.0114		 -0.0166		 -0.0192		 -0.0262		 -0.0346		 -0.0435		 -0.0527		 -0.0678		 -0.0826		 -0.0958		 -0.1086		 -0.1224		 -0.1372		 -0.1550		 -0.1747		 -0.1954		 -0.2185		 -0.2546		 -0.2886		 -0.4442		 -0.4431		 -0.4108		 -0.4396		 -0.6383		 -0.7065		 -0.7602		 -0.7613		 -0.7116		 -0.6095		 -0.4784		 -0.3401		 -0.2436		 -0.1590		 -0.0991		 -0.0553		 -0.0381		 -0.0229		 -0.0120		 -0.0137		 -0.0088		 -0.0067		 -0.0036		 -0.0035		 -0.0030		     NaN		
 0.110		 -0.0125		 -0.0184		 -0.0216		 -0.0291		 -0.0384		 -0.0483		 -0.0587		 -0.0751		 -0.0914		 -0.1060		 -0.1204		 -0.1360		 -0.1525		 -0.1723		 -0.1941		 -0.2173		 -0.2424		 -0.2818		 -0.3199		 -0.4808		 -0.4848		 -0.4606		 -0.4979		 -0.7043		 -0.7781		 -0.8370		 -0.8381		 -0.7838		 -0.6743		 -0.5341		 -0.3847		 -0.2777		 -0.1840		 -0.1163		 -0.0666		 -0.0453		 -0.0273		 -0.0150		 -0.0158		 -0.0104		 -0.0079		 -0.0046		 -0.0042		 -0.0036		     NaN		
 0.120		 -0.0137		 -0.0202		 -0.0239		 -0.0321		 -0.0422		 -0.0530		 -0.0647		 -0.0824		 -0.1001		 -0.1162		 -0.1321		 -0.1496		 -0.1677		 -0.1896		 -0.2134		 -0.2392		 -0.2662		 -0.3087		 -0.3510		 -0.5172		 -0.5262		 -0.5098		 -0.5558		 -0.7696		 -0.8489		 -0.9128		 -0.9141		 -0.8554		 -0.7389		 -0.5898		 -0.4300		 -0.3125		 -0.2097		 -0.1343		 -0.0788		 -0.0529		 -0.0322		 -0.0182		 -0.0181		 -0.0121		 -0.0093		 -0.0056		 -0.0050		 -0.0042		     NaN		
 0.130		 -0.0149		 -0.0220		 -0.0262		 -0.0350		 -0.0460		 -0.0578		 -0.0707		 -0.0897		 -0.1088		 -0.1263		 -0.1438		 -0.1631		 -0.1829		 -0.2068		 -0.2327		 -0.2611		 -0.2901		 -0.3354		 -0.3820		 -0.5534		 -0.5671		 -0.5585		 -0.6133		 -0.8342		 -0.9191		 -0.9879		 -0.9894		 -0.9265		 -0.8033		 -0.6457		 -0.4760		 -0.3482		 -0.2362		 -0.1531		 -0.0915		 -0.0610		 -0.0373		 -0.0217		 -0.0206		 -0.0139		 -0.0107		 -0.0067		 -0.0059		 -0.0048		     NaN		
 0.140		 -0.0161		 -0.0239		 -0.0285		 -0.0380		 -0.0498		 -0.0625		 -0.0766		 -0.0970		 -0.1175		 -0.1365		 -0.1555		 -0.1766		 -0.1980		 -0.2238		 -0.2519		 -0.2827		 -0.3139		 -0.3619		 -0.4129		 -0.5893		 -0.6076		 -0.6066		 -0.6705		 -0.8980		 -0.9886		 -1.0622		 -1.0642		 -0.9973		 -0.8676		 -0.7016		 -0.5225		 -0.3845		 -0.2632		 -0.1727		 -0.1049		 -0.0695		 -0.0429		 -0.0255		 -0.0232		 -0.0159		 -0.0123		 -0.0079		 -0.0068		 -0.0055		     NaN		
 0.150		 -0.0173		 -0.0257		 -0.0308		 -0.0410		 -0.0536		 -0.0672		 -0.0826		 -0.1043		 -0.1262		 -0.1466		 -0.1672		 -0.1900		 -0.2131		 -0.2407		 -0.2710		 -0.3042		 -0.3376		 -0.3884		 -0.4438		 -0.6251		 -0.6477		 -0.6541		 -0.7271		 -0.9610		 -1.0574		 -1.1358		 -1.1385		 -1.0677		 -0.9319		 -0.7577		 -0.5695		 -0.4213		 -0.2908		 -0.1929		 -0.1188		 -0.0786		 -0.0488		 -0.0295		 -0.0261		 -0.0181		 -0.0139		 -0.0092		 -0.0078		 -0.0062		     NaN		
 0.160		 -0.0185		 -0.0276		 -0.0331		 -0.0439		 -0.0573		 -0.0719		 -0.0886		 -0.1115		 -0.1349		 -0.1567		 -0.1789		 -0.2033		 -0.2281		 -0.2574		 -0.2900		 -0.3256		 -0.3612		 -0.4148		 -0.4746		 -0.6606		 -0.6874		 -0.7011		 -0.7831		 -1.0233		 -1.1255		 -1.2087		 -1.2124		 -1.1378		 -0.9961		 -0.8139		 -0.6170		 -0.4587		 -0.3189		 -0.2138		 -0.1332		 -0.0881		 -0.0550		 -0.0337		 -0.0291		 -0.0203		 -0.0157		 -0.0106		 -0.0089		 -0.0070		     NaN		
 0.170		 -0.0197		 -0.0294		 -0.0354		 -0.0469		 -0.0611		 -0.0766		 -0.0945		 -0.1188		 -0.1436		 -0.1668		 -0.1905		 -0.2166		 -0.2432		 -0.2740		 -0.3090		 -0.3469		 -0.3847		 -0.4411		 -0.5052		 -0.6960		 -0.7268		 -0.7475		 -0.8386		 -1.0849		 -1.1929		 -1.2808		 -1.2857		 -1.2076		 -1.0601		 -0.8703		 -0.6651		 -0.4968		 -0.3476		 -0.2354		 -0.1481		 -0.0980		 -0.0615		 -0.0382		 -0.0323		 -0.0228		 -0.0176		 -0.0121		 -0.0100		 -0.0079		     NaN		
 0.180		 -0.0209		 -0.0312		 -0.0377		 -0.0499		 -0.0649		 -0.0814		 -0.1004		 -0.1260		 -0.1523		 -0.1769		 -0.2022		 -0.2299		 -0.2581		 -0.2905		 -0.3278		 -0.3680		 -0.4082		 -0.4674		 -0.5357		 -0.7311		 -0.7661		 -0.7934		 -0.8934		 -1.1459		 -1.2598		 -1.3520		 -1.3585		 -1.2770		 -1.1241		 -0.9267		 -0.7136		 -0.5355		 -0.3768		 -0.2575		 -0.1635		 -0.1083		 -0.0684		 -0.0429		 -0.0358		 -0.0253		 -0.0196		 -0.0136		 -0.0112		 -0.0088		     NaN		
 0.190		 -0.0220		 -0.0331		 -0.0401		 -0.0529		 -0.0687		 -0.0861		 -0.1064		 -0.1333		 -0.1609		 -0.1870		 -0.2138		 -0.2431		 -0.2731		 -0.3070		 -0.3466		 -0.3890		 -0.4317		 -0.4938		 -0.5660		 -0.7660		 -0.8054		 -0.8390		 -0.9475		 -1.2063		 -1.3262		 -1.4224		 -1.4307		 -1.3462		 -1.1880		 -0.9832		 -0.7624		 -0.5747		 -0.4065		 -0.2801		 -0.1793		 -0.1190		 -0.0756		 -0.0478		 -0.0393		 -0.0280		 -0.0218		 -0.0153		 -0.0125		 -0.0097		     NaN		
 0.200		 -0.0232		 -0.0349		 -0.0424		 -0.0559		 -0.0725		 -0.0908		 -0.1123		 -0.1405		 -0.1696		 -0.1971		 -0.2254		 -0.2562		 -0.2879		 -0.3235		 -0.3652		 -0.4099		 -0.4551		 -0.5201		 -0.5962		 -0.8007		 -0.8446		 -0.8842		 -1.0010		 -1.2661		 -1.3920		 -1.4922		 -1.5023		 -1.4151		 -1.2518		 -1.0398		 -0.8114		 -0.6144		 -0.4367		 -0.3034		 -0.1956		 -0.1301		 -0.0831		 -0.0529		 -0.0431		 -0.0309		 -0.0240		 -0.0170		 -0.0139		 -0.0107		     NaN		
 0.210		 -0.0244		 -0.0367		 -0.0447		 -0.0588		 -0.0762		 -0.0955		 -0.1182		 -0.1478		 -0.1783		 -0.2071		 -0.2370		 -0.2693		 -0.3027		 -0.3399		 -0.3838		 -0.4307		 -0.4784		 -0.5464		 -0.6262		 -0.8353		 -0.8837		 -0.9290		 -1.0540		 -1.3253		 -1.4572		 -1.5615		 -1.5735		 -1.4838		 -1.3153		 -1.0965		 -0.8604		 -0.6544		 -0.4675		 -0.3271		 -0.2124		 -0.1416		 -0.0909		 -0.0583		 -0.0471		 -0.0339		 -0.0263		 -0.0188		 -0.0153		 -0.0118		     NaN		
 0.220		 -0.0256		 -0.0385		 -0.0471		 -0.0618		 -0.0800		 -0.1003		 -0.1241		 -0.1550		 -0.1869		 -0.2172		 -0.2486		 -0.2825		 -0.3175		 -0.3564		 -0.4022		 -0.4515		 -0.5015		 -0.5726		 -0.6560		 -0.8698		 -0.9227		 -0.9735		 -1.1064		 -1.3839		 -1.5218		 -1.6305		 -1.6444		 -1.5522		 -1.3787		 -1.1532		 -0.9092		 -0.6946		 -0.4987		 -0.3514		 -0.2295		 -0.1535		 -0.0990		 -0.0638		 -0.0512		 -0.0370		 -0.0288		 -0.0207		 -0.0168		 -0.0129		     NaN		
 0.230		 -0.0268		 -0.0403		 -0.0494		 -0.0648		 -0.0838		 -0.1050		 -0.1301		 -0.1623		 -0.1955		 -0.2273		 -0.2601		 -0.2956		 -0.3322		 -0.3729		 -0.4206		 -0.4721		 -0.5246		 -0.5987		 -0.6857		 -0.9042		 -0.9615		 -1.0177		 -1.1581		 -1.4419		 -1.5858		 -1.6992		 -1.7149		 -1.6204		 -1.4419		 -1.2101		 -0.9579		 -0.7350		 -0.5303		 -0.3761		 -0.2470		 -0.1657		 -0.1073		 -0.0696		 -0.0555		 -0.0403		 -0.0313		 -0.0227		 -0.0183		 -0.0140		     NaN		
 0.240		 -0.0280		 -0.0421		 -0.0517		 -0.0678		 -0.0875		 -0.1097		 -0.1360		 -0.1695		 -0.2041		 -0.2373		 -0.2717		 -0.3087		 -0.3470		 -0.3894		 -0.4388		 -0.4928		 -0.5475		 -0.6247		 -0.7153		 -0.9384		 -1.0002		 -1.0616		 -1.2093		 -1.4994		 -1.6491		 -1.7675		 -1.7851		 -1.6885		 -1.5052		 -1.2670		 -1.0064		 -0.7756		 -0.5624		 -0.4012		 -0.2650		 -0.1782		 -0.1160		 -0.0757		 -0.0599		 -0.0437		 -0.0340		 -0.0248		 -0.0200		 -0.0152		     NaN		
 0.250		 -0.0292		 -0.0440		 -0.0540		 -0.0708		 -0.0913		 -0.1145		 -0.1419		 -0.1767		 -0.2127		 -0.2473		 -0.2831		 -0.3219		 -0.3618		 -0.4059		 -0.4571		 -0.5133		 -0.5703		 -0.6505		 -0.7446		 -0.9724		 -1.0388		 -1.1051		 -1.2598		 -1.5563		 -1.7119		 -1.8355		 -1.8549		 -1.7563		 -1.5685		 -1.3240		 -1.0549		 -0.8165		 -0.5948		 -0.4266		 -0.2833		 -0.1911		 -0.1249		 -0.0819		 -0.0645		 -0.0472		 -0.0368		 -0.0269		 -0.0217		 -0.0165		     NaN		
 0.260		 -0.0304		 -0.0458		 -0.0564		 -0.0738		 -0.0950		 -0.1192		 -0.1478		 -0.1839		 -0.2213		 -0.2573		 -0.2946		 -0.3351		 -0.3765		 -0.4222		 -0.4752		 -0.5338		 -0.5930		 -0.6761		 -0.7739		 -1.0063		 -1.0771		 -1.1484		 -1.3099		 -1.6126		 -1.7741		 -1.9031		 -1.9242		 -1.8240		 -1.6317		 -1.3811		 -1.1035		 -0.8577		 -0.6277		 -0.4524		 -0.3019		 -0.2043		 -0.1340		 -0.0883		 -0.0693		 -0.0508		 -0.0397		 -0.0292		 -0.0234		 -0.0178		     NaN		
 0.270		 -0.0316		 -0.0476		 -0.0587		 -0.0768		 -0.0988		 -0.1239		 -0.1537		 -0.1911		 -0.2299		 -0.2672		 -0.3061		 -0.3482		 -0.3913		 -0.4386		 -0.4933		 -0.5542		 -0.6156		 -0.7017		 -0.8029		 -1.0399		 -1.1153		 -1.1914		 -1.3596		 -1.6684		 -1.8359		 -1.9701		 -1.9931		 -1.8913		 -1.6950		 -1.4383		 -1.1523		 -0.8992		 -0.6610		 -0.4784		 -0.3209		 -0.2178		 -0.1434		 -0.0949		 -0.0742		 -0.0546		 -0.0427		 -0.0315		 -0.0252		 -0.0191		     NaN		
 0.280		 -0.0328		 -0.0494		 -0.0610		 -0.0798		 -0.1026		 -0.1287		 -0.1596		 -0.1984		 -0.2385		 -0.2772		 -0.3175		 -0.3614		 -0.4061		 -0.4549		 -0.5114		 -0.5744		 -0.6381		 -0.7270		 -0.8318		 -1.0732		 -1.1533		 -1.2342		 -1.4090		 -1.7238		 -1.8972		 -2.0367		 -2.0615		 -1.9583		 -1.7583		 -1.4955		 -1.2012		 -0.9409		 -0.6946		 -0.5048		 -0.3402		 -0.2315		 -0.1530		 -0.1018		 -0.0793		 -0.0585		 -0.0458		 -0.0339		 -0.0271		 -0.0205		     NaN		
 0.290		 -0.0340		 -0.0512		 -0.0634		 -0.0828		 -0.1063		 -0.1334		 -0.1655		 -0.2056		 -0.2470		 -0.2871		 -0.3290		 -0.3745		 -0.4208		 -0.4712		 -0.5295		 -0.5946		 -0.6604		 -0.7522		 -0.8604		 -1.1063		 -1.1910		 -1.2767		 -1.4581		 -1.7788		 -1.9581		 -2.1028		 -2.1295		 -2.0250		 -1.8215		 -1.5528		 -1.2504		 -0.9830		 -0.7286		 -0.5314		 -0.3599		 -0.2455		 -0.1629		 -0.1088		 -0.0845		 -0.0625		 -0.0490		 -0.0364		 -0.0291		 -0.0220		     NaN		
 0.300		 -0.0352		 -0.0530		 -0.0657		 -0.0858		 -0.1101		 -0.1381		 -0.1714		 -0.2128		 -0.2556		 -0.2971		 -0.3404		 -0.3876		 -0.4355		 -0.4875		 -0.5475		 -0.6146		 -0.6827		 -0.7772		 -0.8889		 -1.1391		 -1.2285		 -1.3190		 -1.5070		 -1.8334		 -2.0185		 -2.1684		 -2.1971		 -2.0912		 -1.8846		 -1.6100		 -1.2998		 -1.0253		 -0.7629		 -0.5583		 -0.3799		 -0.2599		 -0.1730		 -0.1160		 -0.0900		 -0.0667		 -0.0523		 -0.0389		 -0.0311		 -0.0235		     NaN		
 0.310		 -0.0364		 -0.0549		 -0.0680		 -0.0887		 -0.1139		 -0.1429		 -0.1773		 -0.2200		 -0.2641		 -0.3070		 -0.3519		 -0.4006		 -0.4501		 -0.5037		 -0.5655		 -0.6346		 -0.7048		 -0.8022		 -0.9172		 -1.1717		 -1.2657		 -1.3610		 -1.5556		 -1.8878		 -2.0785		 -2.2334		 -2.2641		 -2.1570		 -1.9475		 -1.6674		 -1.3494		 -1.0679		 -0.7975		 -0.5854		 -0.4002		 -0.2745		 -0.1834		 -0.1234		 -0.0955		 -0.0710		 -0.0557		 -0.0416		 -0.0332		 -0.0250		     NaN		
 0.320		 -0.0376		 -0.0567		 -0.0704		 -0.0917		 -0.1177		 -0.1476		 -0.1832		 -0.2272		 -0.2727		 -0.3170		 -0.3634		 -0.4137		 -0.4646		 -0.5199		 -0.5835		 -0.6545		 -0.7269		 -0.8271		 -0.9453		 -1.2039		 -1.3027		 -1.4027		 -1.6038		 -1.9417		 -2.1380		 -2.2979		 -2.3306		 -2.2225		 -2.0103		 -1.7249		 -1.3993		 -1.1109		 -0.8325		 -0.6128		 -0.4207		 -0.2894		 -0.1940		 -0.1311		 -0.1012		 -0.0754		 -0.0592		 -0.0443		 -0.0353		 -0.0266		     NaN		
 0.330		 -0.0388		 -0.0585		 -0.0727		 -0.0947		 -0.1214		 -0.1523		 -0.1891		 -0.2344		 -0.2812		 -0.3269		 -0.3748		 -0.4267		 -0.4791		 -0.5360		 -0.6014		 -0.6743		 -0.7489		 -0.8519		 -0.9734		 -1.2359		 -1.3393		 -1.4442		 -1.6516		 -1.9954		 -2.1970		 -2.3618		 -2.3966		 -2.2877		 -2.0728		 -1.7825		 -1.4495		 -1.1542		 -0.8679		 -0.6405		 -0.4414		 -0.3046		 -0.2049		 -0.1389		 -0.1071		 -0.0799		 -0.0628		 -0.0471		 -0.0375		 -0.0283		     NaN		
 0.340		 -0.0400		 -0.0603		 -0.0750		 -0.0977		 -0.1252		 -0.1570		 -0.1950		 -0.2416		 -0.2897		 -0.3369		 -0.3862		 -0.4396		 -0.4935		 -0.5522		 -0.6193		 -0.6940		 -0.7709		 -0.8766		 -1.0013		 -1.2677		 -1.3757		 -1.4853		 -1.6991		 -2.0487		 -2.2556		 -2.4252		 -2.4620		 -2.3527		 -2.1351		 -1.8403		 -1.5001		 -1.1980		 -0.9035		 -0.6685		 -0.4624		 -0.3200		 -0.2159		 -0.1469		 -0.1131		 -0.0845		 -0.0665		 -0.0500		 -0.0397		 -0.0300		     NaN		
 0.350		 -0.0412		 -0.0621		 -0.0774		 -0.1007		 -0.1290		 -0.1618		 -0.2009		 -0.2487		 -0.2982		 -0.3468		 -0.3976		 -0.4525		 -0.5079		 -0.5682		 -0.6371		 -0.7137		 -0.7928		 -0.9012		 -1.0291		 -1.2991		 -1.4118		 -1.5260		 -1.7461		 -2.1017		 -2.3137		 -2.4881		 -2.5269		 -2.4173		 -2.1972		 -1.8982		 -1.5509		 -1.2422		 -0.9396		 -0.6968		 -0.4837		 -0.3357		 -0.2272		 -0.1551		 -0.1192		 -0.0893		 -0.0703		 -0.0529		 -0.0420		 -0.0317		     NaN		
 0.360		 -0.0424		 -0.0640		 -0.0797		 -0.1037		 -0.1328		 -0.1665		 -0.2068		 -0.2559		 -0.3068		 -0.3567		 -0.4090		 -0.4653		 -0.5222		 -0.5842		 -0.6549		 -0.7332		 -0.8147		 -0.9257		 -1.0568		 -1.3304		 -1.4475		 -1.5664		 -1.7928		 -2.1543		 -2.3713		 -2.5505		 -2.5913		 -2.4816		 -2.2591		 -1.9563		 -1.6022		 -1.2868		 -0.9760		 -0.7254		 -0.5052		 -0.3517		 -0.2387		 -0.1636		 -0.1255		 -0.0942		 -0.0742		 -0.0560		 -0.0444		 -0.0335		     NaN		
 0.370		 -0.0436		 -0.0658		 -0.0821		 -0.1067		 -0.1366		 -0.1712		 -0.2128		 -0.2631		 -0.3152		 -0.3666		 -0.4204		 -0.4781		 -0.5365		 -0.6002		 -0.6727		 -0.7527		 -0.8365		 -0.9501		 -1.0845		 -1.3615		 -1.4830		 -1.6066		 -1.8390		 -2.2065		 -2.4284		 -2.6125		 -2.6552		 -2.5457		 -2.3207		 -2.0145		 -1.6536		 -1.3318		 -1.0127		 -0.7543		 -0.5270		 -0.3678		 -0.2504		 -0.1722		 -0.1320		 -0.0992		 -0.0782		 -0.0591		 -0.0469		 -0.0354		     NaN		
 0.380		 -0.0448		 -0.0676		 -0.0844		 -0.1097		 -0.1404		 -0.1759		 -0.2187		 -0.2702		 -0.3237		 -0.3765		 -0.4317		 -0.4909		 -0.5508		 -0.6161		 -0.6904		 -0.7721		 -0.8583		 -0.9744		 -1.1120		 -1.3925		 -1.5182		 -1.6466		 -1.8848		 -2.2584		 -2.4850		 -2.6742		 -2.7186		 -2.6094		 -2.3822		 -2.0726		 -1.7052		 -1.3770		 -1.0499		 -0.7836		 -0.5491		 -0.3842		 -0.2624		 -0.1809		 -0.1386		 -0.1044		 -0.0822		 -0.0623		 -0.0494		 -0.0373		     NaN		
 0.390		 -0.0460		 -0.0695		 -0.0867		 -0.1127		 -0.1441		 -0.1806		 -0.2246		 -0.2774		 -0.3321		 -0.3863		 -0.4430		 -0.5036		 -0.5651		 -0.6320		 -0.7081		 -0.7915		 -0.8799		 -0.9987		 -1.1394		 -1.4234		 -1.5530		 -1.6863		 -1.9302		 -2.3099		 -2.5411		 -2.7355		 -2.7817		 -2.6729		 -2.4435		 -2.1307		 -1.7569		 -1.4224		 -1.0874		 -0.8131		 -0.5715		 -0.4009		 -0.2745		 -0.1899		 -0.1453		 -0.1096		 -0.0864		 -0.0656		 -0.0520		 -0.0392		     NaN		
 0.400		 -0.0472		 -0.0713		 -0.0891		 -0.1157		 -0.1479		 -0.1853		 -0.2305		 -0.2845		 -0.3406		 -0.3962		 -0.4543		 -0.5163		 -0.5794		 -0.6479		 -0.7257		 -0.8109		 -0.9015		 -1.0228		 -1.1666		 -1.4542		 -1.5876		 -1.7259		 -1.9751		 -2.3611		 -2.5969		 -2.7966		 -2.8445		 -2.7362		 -2.5045		 -2.1886		 -1.8086		 -1.4679		 -1.1251		 -0.8430		 -0.5943		 -0.4177		 -0.2867		 -0.1990		 -0.1522		 -0.1150		 -0.0906		 -0.0689		 -0.0546		 -0.0412		     NaN		
 0.410		 -0.0484		 -0.0731		 -0.0914		 -0.1187		 -0.1517		 -0.1900		 -0.2364		 -0.2917		 -0.3490		 -0.4060		 -0.4655		 -0.5290		 -0.5937		 -0.6638		 -0.7432		 -0.8303		 -0.9229		 -1.0468		 -1.1938		 -1.4849		 -1.6221		 -1.7654		 -2.0196		 -2.4119		 -2.6523		 -2.8573		 -2.9071		 -2.7994		 -2.5653		 -2.2464		 -1.8603		 -1.5134		 -1.1630		 -0.8732		 -0.6174		 -0.4348		 -0.2992		 -0.2083		 -0.1591		 -0.1205		 -0.0950		 -0.0723		 -0.0573		 -0.0432		     NaN		
 0.420		 -0.0496		 -0.0750		 -0.0938		 -0.1217		 -0.1554		 -0.1947		 -0.2424		 -0.2989		 -0.3575		 -0.4158		 -0.4768		 -0.5418		 -0.6079		 -0.6796		 -0.7606		 -0.8497		 -0.9442		 -1.0708		 -1.2208		 -1.5154		 -1.6563		 -1.8046		 -2.0638		 -2.4623		 -2.7074		 -2.9176		 -2.9694		 -2.8625		 -2.6259		 -2.3041		 -1.9120		 -1.5589		 -1.2009		 -0.9037		 -0.6407		 -0.4522		 -0.3119		 -0.2177		 -0.1663		 -0.1261		 -0.0994		 -0.0758		 -0.0601		 -0.0453		     NaN		
 0.430		 -0.0509		 -0.0768		 -0.0961		 -0.1247		 -0.1592		 -0.1994		 -0.2483		 -0.3060		 -0.3659		 -0.4256		 -0.4880		 -0.5545		 -0.6220		 -0.6953		 -0.7779		 -0.8690		 -0.9653		 -1.0946		 -1.2477		 -1.5458		 -1.6905		 -1.8438		 -2.1076		 -2.5124		 -2.7621		 -2.9774		 -3.0314		 -2.9255		 -2.6864		 -2.3616		 -1.9638		 -1.6044		 -1.2391		 -0.9346		 -0.6644		 -0.4697		 -0.3248		 -0.2272		 -0.1735		 -0.1319		 -0.1039		 -0.0794		 -0.0629		 -0.0474		     NaN		
 0.440		 -0.0521		 -0.0786		 -0.0985		 -0.1277		 -0.1630		 -0.2041		 -0.2541		 -0.3132		 -0.3743		 -0.4354		 -0.4992		 -0.5672		 -0.6361		 -0.7110		 -0.7952		 -0.8882		 -0.9864		 -1.1184		 -1.2744		 -1.5761		 -1.7245		 -1.8827		 -2.1513		 -2.5622		 -2.8165		 -3.0368		 -3.0930		 -2.9882		 -2.7466		 -2.4190		 -2.0157		 -1.6501		 -1.2774		 -0.9657		 -0.6884		 -0.4875		 -0.3379		 -0.2369		 -0.1809		 -0.1377		 -0.1085		 -0.0831		 -0.0658		 -0.0496		     NaN		
 0.450		 -0.0533		 -0.0805		 -0.1008		 -0.1307		 -0.1668		 -0.2088		 -0.2600		 -0.3203		 -0.3828		 -0.4452		 -0.5105		 -0.5799		 -0.6502		 -0.7267		 -0.8124		 -0.9074		 -1.0074		 -1.1422		 -1.3010		 -1.6063		 -1.7585		 -1.9215		 -2.1947		 -2.6115		 -2.8705		 -3.0957		 -3.1544		 -3.0507		 -2.8068		 -2.4764		 -2.0676		 -1.6958		 -1.3158		 -0.9971		 -0.7126		 -0.5055		 -0.3512		 -0.2467		 -0.1884		 -0.1436		 -0.1132		 -0.0868		 -0.0687		 -0.0518		     NaN		
 0.460		 -0.0545		 -0.0823		 -0.1032		 -0.1336		 -0.1705		 -0.2135		 -0.2659		 -0.3275		 -0.3912		 -0.4549		 -0.5217		 -0.5925		 -0.6642		 -0.7423		 -0.8296		 -0.9265		 -1.0283		 -1.1658		 -1.3274		 -1.6364		 -1.7922		 -1.9601		 -2.2380		 -2.6606		 -2.9241		 -3.1542		 -3.2154		 -3.1130		 -2.8669		 -2.5338		 -2.1197		 -1.7417		 -1.3544		 -1.0287		 -0.7370		 -0.5236		 -0.3646		 -0.2567		 -0.1961		 -0.1497		 -0.1180		 -0.0906		 -0.0717		 -0.0540		     NaN		
 0.470		 -0.0557		 -0.0841		 -0.1055		 -0.1366		 -0.1743		 -0.2181		 -0.2717		 -0.3346		 -0.3996		 -0.4646		 -0.5328		 -0.6052		 -0.6781		 -0.7579		 -0.8468		 -0.9456		 -1.0492		 -1.1893		 -1.3536		 -1.6664		 -1.8259		 -1.9986		 -2.2810		 -2.7092		 -2.9772		 -3.2123		 -3.2761		 -3.1750		 -2.9271		 -2.5911		 -2.1718		 -1.7877		 -1.3931		 -1.0603		 -0.7617		 -0.5420		 -0.3783		 -0.2669		 -0.2039		 -0.1558		 -0.1229		 -0.0945		 -0.0748		 -0.0563		     NaN		
 0.480		 -0.0569		 -0.0860		 -0.1079		 -0.1396		 -0.1781		 -0.2228		 -0.2775		 -0.3417		 -0.4080		 -0.4743		 -0.5440		 -0.6178		 -0.6921		 -0.7736		 -0.8640		 -0.9646		 -1.0699		 -1.2127		 -1.3796		 -1.6963		 -1.8594		 -2.0368		 -2.3239		 -2.7575		 -3.0300		 -3.2699		 -3.3366		 -3.2367		 -2.9873		 -2.6484		 -2.2241		 -1.8336		 -1.4320		 -1.0921		 -0.7866		 -0.5606		 -0.3922		 -0.2772		 -0.2118		 -0.1621		 -0.1279		 -0.0984		 -0.0779		 -0.0587		     NaN		
 0.490		 -0.0581		 -0.0878		 -0.1102		 -0.1426		 -0.1819		 -0.2275		 -0.2833		 -0.3488		 -0.4164		 -0.4839		 -0.5551		 -0.6304		 -0.7060		 -0.7891		 -0.8811		 -0.9836		 -1.0906		 -1.2360		 -1.4055		 -1.7260		 -1.8928		 -2.0748		 -2.3665		 -2.8055		 -3.0824		 -3.3272		 -3.3970		 -3.2981		 -3.0475		 -2.7056		 -2.2764		 -1.8796		 -1.4711		 -1.1241		 -0.8117		 -0.5793		 -0.4063		 -0.2876		 -0.2199		 -0.1684		 -0.1330		 -0.1024		 -0.0811		 -0.0610		     NaN		
 0.500		 -0.0593		 -0.0897		 -0.1126		 -0.1456		 -0.1857		 -0.2322		 -0.2891		 -0.3558		 -0.4248		 -0.4935		 -0.5662		 -0.6430		 -0.7198		 -0.8047		 -0.8983		 -1.0024		 -1.1111		 -1.2591		 -1.4312		 -1.7556		 -1.9260		 -2.1125		 -2.4090		 -2.8531		 -3.1345		 -3.3840		 -3.4572		 -3.3593		 -3.1076		 -2.7629		 -2.3288		 -1.9256		 -1.5103		 -1.1562		 -0.8370		 -0.5983		 -0.4205		 -0.2983		 -0.2280		 -0.1749		 -0.1382		 -0.1065		 -0.0844		 -0.0635		     NaN		
 0.510		 -0.0605		 -0.0915		 -0.1149		 -0.1486		 -0.1894		 -0.2369		 -0.2949		 -0.3629		 -0.4331		 -0.5031		 -0.5772		 -0.6555		 -0.7337		 -0.8201		 -0.9153		 -1.0212		 -1.1316		 -1.2821		 -1.4569		 -1.7850		 -1.9591		 -2.1499		 -2.4514		 -2.9003		 -3.1862		 -3.4404		 -3.5173		 -3.4202		 -3.1678		 -2.8202		 -2.3812		 -1.9717		 -1.5495		 -1.1884		 -0.8624		 -0.6175		 -0.4349		 -0.3091		 -0.2363		 -0.1815		 -0.1435		 -0.1107		 -0.0877		 -0.0660		     NaN		
 0.520		 -0.0617		 -0.0933		 -0.1173		 -0.1516		 -0.1932		 -0.2416		 -0.3006		 -0.3699		 -0.4415		 -0.5126		 -0.5883		 -0.6680		 -0.7475		 -0.8355		 -0.9324		 -1.0399		 -1.1521		 -1.3050		 -1.4824		 -1.8143		 -1.9921		 -2.1869		 -2.4936		 -2.9472		 -3.2375		 -3.4965		 -3.5772		 -3.4808		 -3.2278		 -2.8774		 -2.4337		 -2.0178		 -1.5890		 -1.2208		 -0.8881		 -0.6369		 -0.4495		 -0.3200		 -0.2448		 -0.1881		 -0.1488		 -0.1149		 -0.0911		 -0.0685		     NaN		
 0.530		 -0.0629		 -0.0952		 -0.1196		 -0.1546		 -0.1970		 -0.2463		 -0.3064		 -0.3769		 -0.4498		 -0.5222		 -0.5993		 -0.6804		 -0.7613		 -0.8509		 -0.9494		 -1.0586		 -1.1725		 -1.3277		 -1.5079		 -1.8434		 -2.0248		 -2.2237		 -2.5356		 -2.9938		 -3.2885		 -3.5522		 -3.6370		 -3.5412		 -3.2877		 -2.9346		 -2.4863		 -2.0640		 -1.6285		 -1.2534		 -0.9139		 -0.6566		 -0.4642		 -0.3311		 -0.2533		 -0.1949		 -0.1542		 -0.1192		 -0.0946		 -0.0711		     NaN		
 0.540		 -0.0642		 -0.0970		 -0.1220		 -0.1576		 -0.2008		 -0.2510		 -0.3122		 -0.3840		 -0.4580		 -0.5317		 -0.6103		 -0.6928		 -0.7751		 -0.8662		 -0.9663		 -1.0772		 -1.1928		 -1.3504		 -1.5332		 -1.8724		 -2.0574		 -2.2601		 -2.5774		 -3.0401		 -3.3392		 -3.6076		 -3.6965		 -3.6013		 -3.3475		 -2.9917		 -2.5388		 -2.1103		 -1.6682		 -1.2862		 -0.9400		 -0.6764		 -0.4790		 -0.3424		 -0.2620		 -0.2017		 -0.1597		 -0.1236		 -0.0981		 -0.0737		     NaN		
 0.550		 -0.0654		 -0.0989		 -0.1243		 -0.1606		 -0.2046		 -0.2557		 -0.3180		 -0.3910		 -0.4663		 -0.5412		 -0.6212		 -0.7052		 -0.7888		 -0.8815		 -0.9831		 -1.0958		 -1.2131		 -1.3729		 -1.5585		 -1.9013		 -2.0898		 -2.2962		 -2.6189		 -3.0860		 -3.3896		 -3.6628		 -3.7558		 -3.6611		 -3.4073		 -3.0487		 -2.5913		 -2.1569		 -1.7081		 -1.3190		 -0.9663		 -0.6964		 -0.4941		 -0.3538		 -0.2708		 -0.2087		 -0.1653		 -0.1281		 -0.1017		 -0.0763		     NaN		
 0.560		 -0.0666		 -0.1007		 -0.1267		 -0.1636		 -0.2083		 -0.2603		 -0.3238		 -0.3980		 -0.4746		 -0.5508		 -0.6322		 -0.7175		 -0.8025		 -0.8966		 -0.9999		 -1.1143		 -1.2333		 -1.3954		 -1.5837		 -1.9300		 -2.1221		 -2.3319		 -2.6601		 -3.1316		 -3.4397		 -3.7177		 -3.8149		 -3.7208		 -3.4669		 -3.1056		 -2.6437		 -2.2035		 -1.7481		 -1.3521		 -0.9928		 -0.7167		 -0.5092		 -0.3654		 -0.2797		 -0.2158		 -0.1710		 -0.1326		 -0.1053		 -0.0791		     NaN		
 0.570		 -0.0678		 -0.1026		 -0.1291		 -0.1666		 -0.2121		 -0.2650		 -0.3296		 -0.4050		 -0.4828		 -0.5603		 -0.6431		 -0.7298		 -0.8161		 -0.9117		 -1.0166		 -1.1327		 -1.2535		 -1.4179		 -1.6089		 -1.9586		 -2.1542		 -2.3674		 -2.7010		 -3.1769		 -3.4895		 -3.7722		 -3.8737		 -3.7802		 -3.5264		 -3.1624		 -2.6962		 -2.2504		 -1.7882		 -1.3854		 -1.0196		 -0.7371		 -0.5245		 -0.3771		 -0.2887		 -0.2229		 -0.1768		 -0.1372		 -0.1090		 -0.0818		     NaN		
 0.580		 -0.0690		 -0.1044		 -0.1314		 -0.1696		 -0.2159		 -0.2697		 -0.3355		 -0.4120		 -0.4911		 -0.5699		 -0.6539		 -0.7420		 -0.8297		 -0.9268		 -1.0332		 -1.1511		 -1.2737		 -1.4403		 -1.6340		 -1.9870		 -2.1861		 -2.4026		 -2.7416		 -3.2218		 -3.5390		 -3.8264		 -3.9321		 -3.8395		 -3.5858		 -3.2191		 -2.7486		 -2.2975		 -1.8285		 -1.4188		 -1.0465		 -0.7577		 -0.5400		 -0.3889		 -0.2978		 -0.2302		 -0.1826		 -0.1419		 -0.1128		 -0.0846		     NaN		
 0.590		 -0.0702		 -0.1063		 -0.1338		 -0.1726		 -0.2196		 -0.2744		 -0.3413		 -0.4190		 -0.4993		 -0.5794		 -0.6648		 -0.7543		 -0.8433		 -0.9418		 -1.0498		 -1.1695		 -1.2937		 -1.4627		 -1.6590		 -2.0154		 -2.2179		 -2.4377		 -2.7819		 -3.2664		 -3.5883		 -3.8803		 -3.9902		 -3.8986		 -3.6451		 -3.2758		 -2.8011		 -2.3447		 -1.8689		 -1.4523		 -1.0736		 -0.7785		 -0.5556		 -0.4008		 -0.3071		 -0.2375		 -0.1886		 -0.1466		 -0.1166		 -0.0875		     NaN		
 0.600		 -0.0715		 -0.1081		 -0.1361		 -0.1756		 -0.2234		 -0.2790		 -0.3471		 -0.4260		 -0.5075		 -0.5889		 -0.6757		 -0.7666		 -0.8568		 -0.9568		 -1.0663		 -1.1878		 -1.3137		 -1.4851		 -1.6840		 -2.0436		 -2.2496		 -2.4726		 -2.8219		 -3.3107		 -3.6372		 -3.9338		 -4.0480		 -3.9574		 -3.7044		 -3.3325		 -2.8537		 -2.3921		 -1.9095		 -1.4860		 -1.1009		 -0.7995		 -0.5713		 -0.4129		 -0.3165		 -0.2449		 -0.1946		 -0.1515		 -0.1204		 -0.0903		     NaN		
 0.610		 -0.0727		 -0.1100		 -0.1385		 -0.1786		 -0.2272		 -0.2837		 -0.3529		 -0.4330		 -0.5158		 -0.5984		 -0.6865		 -0.7788		 -0.8703		 -0.9718		 -1.0827		 -1.2061		 -1.3336		 -1.5075		 -1.7089		 -2.0717		 -2.2811		 -2.5072		 -2.8617		 -3.3546		 -3.6858		 -3.9870		 -4.1055		 -4.0161		 -3.7635		 -3.3891		 -2.9063		 -2.4395		 -1.9503		 -1.5198		 -1.1283		 -0.8206		 -0.5872		 -0.4250		 -0.3260		 -0.2524		 -0.2007		 -0.1564		 -0.1243		 -0.0933		     NaN		
 0.620		 -0.0739		 -0.1118		 -0.1408		 -0.1816		 -0.2309		 -0.2884		 -0.3587		 -0.4400		 -0.5240		 -0.6079		 -0.6973		 -0.7910		 -0.8837		 -0.9867		 -1.0991		 -1.2243		 -1.3534		 -1.5298		 -1.7336		 -2.0997		 -2.3124		 -2.5417		 -2.9012		 -3.3983		 -3.7341		 -4.0400		 -4.1627		 -4.0745		 -3.8225		 -3.4458		 -2.9590		 -2.4870		 -1.9913		 -1.5539		 -1.1559		 -0.8419		 -0.6032		 -0.4373		 -0.3356		 -0.2601		 -0.2069		 -0.1614		 -0.1283		 -0.0963		     NaN		
 0.630		 -0.0751		 -0.1136		 -0.1432		 -0.1846		 -0.2347		 -0.2930		 -0.3644		 -0.4469		 -0.5322		 -0.6174		 -0.7081		 -0.8033		 -0.8971		 -1.0016		 -1.1154		 -1.2424		 -1.3732		 -1.5521		 -1.7583		 -2.1276		 -2.3435		 -2.5760		 -2.9405		 -3.4417		 -3.7821		 -4.0927		 -4.2197		 -4.1326		 -3.8813		 -3.5026		 -3.0118		 -2.5346		 -2.0326		 -1.5881		 -1.1836		 -0.8633		 -0.6195		 -0.4497		 -0.3453		 -0.2678		 -0.2132		 -0.1664		 -0.1323		 -0.0993		     NaN		
 0.640		 -0.0763		 -0.1155		 -0.1455		 -0.1876		 -0.2385		 -0.2977		 -0.3702		 -0.4539		 -0.5404		 -0.6268		 -0.7188		 -0.8154		 -0.9105		 -1.0165		 -1.1317		 -1.2605		 -1.3929		 -1.5743		 -1.7828		 -2.1554		 -2.3744		 -2.6102		 -2.9795		 -3.4849		 -3.8297		 -4.1451		 -4.2763		 -4.1903		 -3.9399		 -3.5592		 -3.0647		 -2.5823		 -2.0741		 -1.6226		 -1.2116		 -0.8848		 -0.6358		 -0.4622		 -0.3552		 -0.2756		 -0.2196		 -0.1715		 -0.1363		 -0.1024		     NaN		
 0.650		 -0.0776		 -0.1173		 -0.1479		 -0.1906		 -0.2422		 -0.3023		 -0.3760		 -0.4608		 -0.5485		 -0.6363		 -0.7295		 -0.8276		 -0.9238		 -1.0313		 -1.1480		 -1.2785		 -1.4125		 -1.5963		 -1.8072		 -2.1830		 -2.4050		 -2.6442		 -3.0183		 -3.5278		 -3.8769		 -4.1974		 -4.3326		 -4.2478		 -3.9983		 -3.6159		 -3.1178		 -2.6302		 -2.1160		 -1.6573		 -1.2398		 -0.9064		 -0.6524		 -0.4748		 -0.3651		 -0.2835		 -0.2260		 -0.1767		 -0.1405		 -0.1055		     NaN		
 0.660		 -0.0788		 -0.1192		 -0.1502		 -0.1936		 -0.2460		 -0.3070		 -0.3818		 -0.4678		 -0.5567		 -0.6457		 -0.7403		 -0.8398		 -0.9372		 -1.0461		 -1.1642		 -1.2965		 -1.4320		 -1.6183		 -1.8315		 -2.2104		 -2.4354		 -2.6780		 -3.0569		 -3.5705		 -3.9239		 -4.2494		 -4.3886		 -4.3049		 -4.0566		 -3.6725		 -3.1709		 -2.6783		 -2.1581		 -1.6923		 -1.2682		 -0.9281		 -0.6691		 -0.4876		 -0.3752		 -0.2915		 -0.2326		 -0.1819		 -0.1446		 -0.1086		     NaN		
 0.670		 -0.0800		 -0.1210		 -0.1526		 -0.1966		 -0.2497		 -0.3116		 -0.3875		 -0.4747		 -0.5649		 -0.6551		 -0.7509		 -0.8519		 -0.9505		 -1.0608		 -1.1805		 -1.3145		 -1.4515		 -1.6401		 -1.8557		 -2.2377		 -2.4656		 -2.7116		 -3.0953		 -3.6128		 -3.9706		 -4.3012		 -4.4441		 -4.3618		 -4.1146		 -3.7289		 -3.2241		 -2.7265		 -2.2004		 -1.7276		 -1.2968		 -0.9500		 -0.6860		 -0.5005		 -0.3854		 -0.2996		 -0.2393		 -0.1872		 -0.1489		 -0.1118		     NaN		
 0.680		 -0.0812		 -0.1229		 -0.1550		 -0.1996		 -0.2535		 -0.3163		 -0.3933		 -0.4816		 -0.5731		 -0.6645		 -0.7616		 -0.8640		 -0.9638		 -1.0755		 -1.1967		 -1.3324		 -1.4710		 -1.6618		 -1.8798		 -2.2648		 -2.4955		 -2.7449		 -3.1334		 -3.6548		 -4.0171		 -4.3527		 -4.4994		 -4.4184		 -4.1724		 -3.7853		 -3.2774		 -2.7749		 -2.2429		 -1.7631		 -1.3256		 -0.9720		 -0.7031		 -0.5135		 -0.3956		 -0.3078		 -0.2460		 -0.1926		 -0.1532		 -0.1151		     NaN		
 0.690		 -0.0825		 -0.1247		 -0.1573		 -0.2026		 -0.2572		 -0.3209		 -0.3990		 -0.4885		 -0.5812		 -0.6739		 -0.7722		 -0.8761		 -0.9771		 -1.0902		 -1.2129		 -1.3502		 -1.4904		 -1.6834		 -1.9038		 -2.2917		 -2.5252		 -2.7781		 -3.1714		 -3.6966		 -4.0634		 -4.4040		 -4.5543		 -4.4747		 -4.2301		 -3.8417		 -3.3307		 -2.8235		 -2.2857		 -1.7988		 -1.3545		 -0.9942		 -0.7203		 -0.5266		 -0.4060		 -0.3161		 -0.2528		 -0.1980		 -0.1576		 -0.1184		     NaN		
 0.700		 -0.0837		 -0.1266		 -0.1597		 -0.2056		 -0.2609		 -0.3256		 -0.4048		 -0.4954		 -0.5894		 -0.6832		 -0.7829		 -0.8882		 -0.9904		 -1.1049		 -1.2290		 -1.3680		 -1.5097		 -1.7048		 -1.9277		 -2.3185		 -2.5547		 -2.8111		 -3.2091		 -3.7381		 -4.1095		 -4.4550		 -4.6088		 -4.5307		 -4.2875		 -3.8980		 -3.3841		 -2.8722		 -2.3286		 -1.8348		 -1.3835		 -1.0165		 -0.7376		 -0.5399		 -0.4164		 -0.3245		 -0.2597		 -0.2035		 -0.1620		 -0.1217		     NaN		
 0.710		 -0.0849		 -0.1284		 -0.1620		 -0.2086		 -0.2647		 -0.3302		 -0.4105		 -0.5024		 -0.5975		 -0.6926		 -0.7935		 -0.9002		 -1.0036		 -1.1195		 -1.2451		 -1.3857		 -1.5289		 -1.7261		 -1.9516		 -2.3452		 -2.5840		 -2.8440		 -3.2467		 -3.7793		 -4.1553		 -4.5057		 -4.6630		 -4.5864		 -4.3447		 -3.9544		 -3.4375		 -2.9212		 -2.3717		 -1.8709		 -1.4124		 -1.0391		 -0.7551		 -0.5533		 -0.4270		 -0.3329		 -0.2667		 -0.2091		 -0.1665		 -0.1251		     NaN		
 0.720		 -0.0861		 -0.1303		 -0.1644		 -0.2116		 -0.2684		 -0.3348		 -0.4162		 -0.5093		 -0.6056		 -0.7019		 -0.8041		 -0.9121		 -1.0169		 -1.1340		 -1.2612		 -1.4033		 -1.5481		 -1.7473		 -1.9753		 -2.3717		 -2.6132		 -2.8767		 -3.2842		 -3.8203		 -4.2009		 -4.5560		 -4.7168		 -4.6418		 -4.4017		 -4.0108		 -3.4909		 -2.9702		 -2.4149		 -1.9073		 -1.4414		 -1.0618		 -0.7727		 -0.5668		 -0.4377		 -0.3415		 -0.2737		 -0.2147		 -0.1710		 -0.1285		     NaN		
 0.730		 -0.0874		 -0.1321		 -0.1667		 -0.2146		 -0.2722		 -0.3395		 -0.4219		 -0.5162		 -0.6137		 -0.7112		 -0.8147		 -0.9240		 -1.0301		 -1.1485		 -1.2773		 -1.4209		 -1.5672		 -1.7684		 -1.9990		 -2.3981		 -2.6423		 -2.9093		 -3.3215		 -3.8610		 -4.2461		 -4.6059		 -4.7703		 -4.6969		 -4.4584		 -4.0672		 -3.5444		 -3.0194		 -2.4584		 -1.9439		 -1.4705		 -1.0847		 -0.7904		 -0.5804		 -0.4485		 -0.3501		 -0.2809		 -0.2204		 -0.1756		 -0.1320		     NaN		
 0.740		 -0.0886		 -0.1340		 -0.1691		 -0.2176		 -0.2759		 -0.3441		 -0.4276		 -0.5231		 -0.6218		 -0.7205		 -0.8253		 -0.9359		 -1.0433		 -1.1630		 -1.2933		 -1.4384		 -1.5862		 -1.7893		 -2.0226		 -2.4244		 -2.6713		 -2.9418		 -3.3586		 -3.9016		 -4.2911		 -4.6554		 -4.8235		 -4.7517		 -4.5149		 -4.1236		 -3.5979		 -3.0687		 -2.5020		 -1.9806		 -1.4996		 -1.1077		 -0.8082		 -0.5942		 -0.4594		 -0.3588		 -0.2881		 -0.2262		 -0.1802		 -0.1355		     NaN		
 0.750		 -0.0898		 -0.1359		 -0.1714		 -0.2206		 -0.2796		 -0.3487		 -0.4334		 -0.5300		 -0.6299		 -0.7297		 -0.8359		 -0.9477		 -1.0564		 -1.1774		 -1.3092		 -1.4558		 -1.6052		 -1.8101		 -2.0461		 -2.4506		 -2.7003		 -2.9743		 -3.3955		 -3.9419		 -4.3358		 -4.7044		 -4.8763		 -4.8062		 -4.5712		 -4.1801		 -3.6515		 -3.1180		 -2.5458		 -2.0174		 -1.5289		 -1.1309		 -0.8262		 -0.6080		 -0.4704		 -0.3677		 -0.2954		 -0.2320		 -0.1849		 -0.1391		     NaN		
 0.760		 -0.0910		 -0.1377		 -0.1738		 -0.2236		 -0.2834		 -0.3533		 -0.4391		 -0.5369		 -0.6380		 -0.7390		 -0.8465		 -0.9595		 -1.0695		 -1.1918		 -1.3251		 -1.4732		 -1.6240		 -1.8308		 -2.0694		 -2.4767		 -2.7292		 -3.0067		 -3.4323		 -3.9820		 -4.3801		 -4.7531		 -4.9289		 -4.8603		 -4.6274		 -4.2366		 -3.7053		 -3.1674		 -2.5899		 -2.0544		 -1.5582		 -1.1542		 -0.8442		 -0.6220		 -0.4815		 -0.3766		 -0.3027		 -0.2379		 -0.1897		 -0.1427		     NaN		
 0.770		 -0.0923		 -0.1396		 -0.1762		 -0.2265		 -0.2871		 -0.3580		 -0.4448		 -0.5438		 -0.6461		 -0.7482		 -0.8570		 -0.9713		 -1.0826		 -1.2062		 -1.3408		 -1.4904		 -1.6428		 -1.8514		 -2.0927		 -2.5028		 -2.7580		 -3.0389		 -3.4690		 -4.0219		 -4.4242		 -4.8013		 -4.9811		 -4.9141		 -4.6835		 -4.2930		 -3.7590		 -3.2168		 -2.6342		 -2.0914		 -1.5876		 -1.1777		 -0.8623		 -0.6361		 -0.4928		 -0.3855		 -0.3102		 -0.2439		 -0.1944		 -0.1464		     NaN		
 0.780		 -0.0935		 -0.1414		 -0.1785		 -0.2295		 -0.2908		 -0.3626		 -0.4505		 -0.5507		 -0.6541		 -0.7575		 -0.8676		 -0.9831		 -1.0957		 -1.2205		 -1.3566		 -1.5075		 -1.6615		 -1.8720		 -2.1159		 -2.5287		 -2.7867		 -3.0710		 -3.5054		 -4.0615		 -4.4678		 -4.8492		 -5.0332		 -4.9675		 -4.7395		 -4.3496		 -3.8129		 -3.2662		 -2.6787		 -2.1285		 -1.6172		 -1.2013		 -0.8806		 -0.6503		 -0.5041		 -0.3946		 -0.3177		 -0.2500		 -0.1993		 -0.1501		     NaN		
 0.790		 -0.0947		 -0.1433		 -0.1809		 -0.2325		 -0.2946		 -0.3672		 -0.4562		 -0.5576		 -0.6621		 -0.7667		 -0.8781		 -0.9948		 -1.1086		 -1.2348		 -1.3722		 -1.5246		 -1.6803		 -1.8924		 -2.1390		 -2.5546		 -2.8154		 -3.1029		 -3.5416		 -4.1007		 -4.5112		 -4.8968		 -5.0849		 -5.0208		 -4.7955		 -4.4061		 -3.8668		 -3.3156		 -2.7233		 -2.1658		 -1.6469		 -1.2251		 -0.8991		 -0.6646		 -0.5156		 -0.4037		 -0.3253		 -0.2561		 -0.2042		 -0.1538		     NaN		
 0.800		 -0.0960		 -0.1451		 -0.1832		 -0.2355		 -0.2983		 -0.3718		 -0.4619		 -0.5644		 -0.6701		 -0.7759		 -0.8887		 -1.0065		 -1.1216		 -1.2490		 -1.3878		 -1.5416		 -1.6990		 -1.9129		 -2.1620		 -2.5803		 -2.8439		 -3.1347		 -3.5776		 -4.1396		 -4.5542		 -4.9440		 -5.1364		 -5.0738		 -4.8515		 -4.4626		 -3.9208		 -3.3650		 -2.7681		 -2.2032		 -1.6767		 -1.2490		 -0.9176		 -0.6790		 -0.5272		 -0.4130		 -0.3329		 -0.2623		 -0.2092		 -0.1576		     NaN		
 0.810		 -0.0972		 -0.1470		 -0.1856		 -0.2385		 -0.3021		 -0.3764		 -0.4676		 -0.5713		 -0.6781		 -0.7850		 -0.8992		 -1.0181		 -1.1345		 -1.2632		 -1.4033		 -1.5585		 -1.7176		 -1.9333		 -2.1850		 -2.6059		 -2.8723		 -3.1663		 -3.6134		 -4.1781		 -4.5970		 -4.9910		 -5.1877		 -5.1267		 -4.9074		 -4.5192		 -3.9748		 -3.4145		 -2.8130		 -2.2407		 -1.7067		 -1.2730		 -0.9364		 -0.6935		 -0.5388		 -0.4223		 -0.3406		 -0.2686		 -0.2142		 -0.1614		     NaN		
 0.820		 -0.0984		 -0.1488		 -0.1879		 -0.2415		 -0.3058		 -0.3810		 -0.4733		 -0.5781		 -0.6861		 -0.7942		 -0.9097		 -1.0297		 -1.1474		 -1.2773		 -1.4188		 -1.5753		 -1.7363		 -1.9537		 -2.2078		 -2.6314		 -2.9006		 -3.1978		 -3.6488		 -4.2164		 -4.6395		 -5.0377		 -5.2386		 -5.1795		 -4.9633		 -4.5757		 -4.0287		 -3.4639		 -2.8578		 -2.2783		 -1.7368		 -1.2972		 -0.9552		 -0.7082		 -0.5506		 -0.4317		 -0.3484		 -0.2749		 -0.2192		 -0.1653		     NaN		
 0.830		 -0.0996		 -0.1507		 -0.1903		 -0.2445		 -0.3096		 -0.3856		 -0.4790		 -0.5849		 -0.6941		 -0.8033		 -0.9201		 -1.0413		 -1.1602		 -1.2914		 -1.4342		 -1.5922		 -1.7549		 -1.9740		 -2.2306		 -2.6567		 -2.9286		 -3.2291		 -3.6840		 -4.2544		 -4.6818		 -5.0844		 -5.2894		 -5.2322		 -5.0191		 -4.6321		 -4.0824		 -3.5134		 -2.9027		 -2.3161		 -1.7670		 -1.3216		 -0.9743		 -0.7230		 -0.5624		 -0.4412		 -0.3563		 -0.2814		 -0.2244		 -0.1692		     NaN		
 0.840		 -0.1009		 -0.1525		 -0.1927		 -0.2475		 -0.3133		 -0.3902		 -0.4847		 -0.5917		 -0.7021		 -0.8124		 -0.9306		 -1.0528		 -1.1729		 -1.3055		 -1.4495		 -1.6089		 -1.7734		 -1.9944		 -2.2532		 -2.6819		 -2.9566		 -3.2601		 -3.7189		 -4.2923		 -4.7239		 -5.1309		 -5.3399		 -5.2849		 -5.0746		 -4.6884		 -4.1360		 -3.5629		 -2.9475		 -2.3539		 -1.7975		 -1.3461		 -0.9935		 -0.7379		 -0.5744		 -0.4508		 -0.3642		 -0.2879		 -0.2296		 -0.1731		     NaN		
 0.850		 -0.1021		 -0.1544		 -0.1950		 -0.2505		 -0.3170		 -0.3948		 -0.4904		 -0.5985		 -0.7100		 -0.8215		 -0.9410		 -1.0643		 -1.1857		 -1.3195		 -1.4648		 -1.6257		 -1.7920		 -2.0148		 -2.2757		 -2.7069		 -2.9844		 -3.2910		 -3.7535		 -4.3301		 -4.7659		 -5.1773		 -5.3901		 -5.3375		 -5.1299		 -4.7445		 -4.1895		 -3.6125		 -2.9924		 -2.3920		 -1.8281		 -1.3707		 -1.0128		 -0.7530		 -0.5864		 -0.4605		 -0.3721		 -0.2944		 -0.2348		 -0.1770		     NaN
