Repository: katya5226/TCCbuilderApp

# TCCMaterialLibrary

When adding a material, first read Material classification.docx.
Make a folder for the material named with its ID and short name (see Material classification.xlsx for ID creation).
Create two subfolders: appInfo and data.
Input all the necessary files (in right format) in the folders (see Material classification.docx).
Add the material to the Material classification.xlsx tables.
Add the flags of the material to materials_flags.csv.

File: src/lahde/tccbuilder/public/TCCMaterialLibrary/100034-LaFeCoSi/data/LaFeCoSi5_magnetization_table.txt (part 1 of 2)
%H field first colomn	Temp row	Mag data array
0.0000		102.3824		152.1846		202.6384		212.4970		222.3555		232.3056		241.9836		246.9286		251.8736		253.8532		255.8328		257.8124		259.7920		261.7716		262.7936		263.8156		264.8321		265.8486		266.8314		267.8961		268.8821		269.8676		270.8258		271.8151		272.8489		273.8049		274.8537		275.8593		276.8414		277.8672		278.8140		279.8175		280.7812		281.7762		283.7515		285.6899		287.6647		289.6518		291.6516		293.5752		295.5516		297.4317		299.3409		301.2836		306.1642		311.0218		
0.0100		998564.7705		933223.7666		896668.4321		879891.4793		893556.6673		837321.0905		806625.8659		786590.4829		775505.8455		748404.1970		733953.1541		717703.1247		698058.3924		677114.5501		664072.8664		651081.0897		635065.1193		622623.9182		596618.1084		574829.3539		548139.2124		343642.0779		482417.7549		438377.5160		388627.7565		323306.8671		242644.0820		180006.7329		109640.7515		31915.6656		22631.0761		13128.1744		9724.6873		-2119.7475		1550.3691		7659.1532		1041.8561		-740.7672		1569.0679		3876.7303		1351.6050		-1552.5010		1098.9369		1370.5712		2928.7535		   NaN		
0.0200		1002514.5549		953383.4532		901453.1572		883432.4646		888961.4310		841609.1547		810264.0837		793734.1365		771949.3024		752754.4609		737741.3793		722635.1332		702572.4469		680896.7182		669203.5144		656420.4042		639425.8676		622903.4166		601630.1218		581462.3921		553355.7603		362939.1912		488296.4169		444616.2473		401689.1715		330972.5070		255584.2312		198622.4949		126108.8201		77338.5109		44112.3078		27179.2046		18527.0412		-5224.9746		9287.7980		10594.8942		-293.2772		-875.7682		3521.2996		3054.5064		2663.5078		-1958.4709		2156.8230		2431.1381		9328.3662		   NaN		
0.0300		1006449.9576		966266.8913		906193.6897		886783.7468		875168.5660		845438.8321		813837.8183		797422.3011		769271.1029		756967.4916		741635.5080		726885.5176		706860.7894		684722.6575		673591.3728		660511.5748		644436.8452		626925.4829		606783.5758		586888.1925		558191.1390		533333.5728		492572.7017		451342.4708		406909.7845		340294.6278		269025.5038		212672.5859		146230.0803		94658.7842		60729.4435		38578.5216		28381.2551		21188.7137		13901.0871		10056.5799		818.2250		6280.5676		5246.1697		4542.4912		3968.1912		-5441.0321		3200.3501		2902.2918		7042.4728		-25708.9590		
0.0400		1010299.8514		969860.5645		910854.8295		890121.0466		872234.4699		849023.7296		817396.7423		798598.9952		772955.5097		760625.1305		745608.2996		730527.0996		710956.5856		688502.0391		677266.1746		664146.0623		648451.5316		630945.5629		611709.3911		591430.4523		562760.9088		535266.3074		497701.0899		457748.2504		409349.2133		348344.2231		281117.3826		224257.5136		161397.3291		108596.8351		72312.6200		49462.4101		36896.8797		28133.9439		18356.5768		13404.3421		6902.9938		8338.2162		6970.0925		6027.9859		5272.6964		-11883.6022		4242.3921		3841.9993		2047.4060		2692.6420		
0.0500		1014009.5204		973194.6783		915381.2011		893448.2281		875626.7073		852561.4318		820922.5581		802052.6416		776522.4068		763967.5952		749501.7800		733991.5773		714957.7937		692334.4409		680897.4230		667884.5046		652288.8089		634901.9123		615922.9562		595319.6831		567115.3635		539908.7521		502778.3948		463060.5785		413772.8347		355939.5441		291665.4645		233173.8883		173420.2804		120580.8150		83157.3766		59973.4863		45116.6642		34842.5808		22780.8798		16652.8961		12271.5545		10389.3267		8693.5322		7511.1476		6574.5129		-10137.1986		5280.7422		4784.3213		3928.3832		3346.2571		
0.0600		1017521.8659		976538.0434		919714.3169		896769.1178		878885.8510		855900.9578		824400.7768		805339.6055		779984.8110		767228.6196		753152.6537		737375.3517		719046.5990		696166.4549		684477.6539		671609.6218		656047.2905		638789.9398		619895.0157		598849.2050		571440.7580		543812.0623		507666.5557		468424.5123		419420.0195		363152.9412		300544.5084		240350.5110		183395.7487		132367.7629		93714.2481		69919.7805		52855.4938		41265.7652		27190.6700		19856.7113		15338.5321		12438.6686		10417.3562		8989.3749		7867.8617		3808.2829		6315.7722		5726.9402		4699.8180		3998.8193		
0.0700		1020824.0794		979819.1553		918115.2597		900086.1814		882101.4519		859068.7277		827819.0574		808237.8400		783346.5487		770485.9637		756754.4501		740710.3167		722993.4905		699929.4729		688019.7663		675055.9703		659640.3665		642610.6845		623666.1787		602493.4765		575718.5825		547713.1316		512373.0021		473712.4293		424816.5483		369974.5710		307898.8698		249073.8736		192166.6146		143032.3632		104116.3446		79563.4362		60040.4707		47465.1466		31594.2093		23053.8047		17843.8987		14487.8871		12142.7381		10459.6509		9154.9052		8172.3202		7348.3427		6670.2971		5470.2023		4650.6683		
0.0800		1024022.0458		982977.9406		921463.3015		903397.5556		885190.2893		861947.4089		831169.3845		811088.7446		786465.5041		773591.2182		760176.5868		743933.6806		726178.6656		703577.5093		691508.7102		678315.3852		662981.8045		646190.5984		627022.4600		606198.5429		579921.6287		551784.5239		516816.8874		478816.0666		429857.4020		376296.6864		314656.5183		256987.1331		200512.9836		152896.7810		114190.9847		87205.2592		67004.3924		53413.2424		35788.7201		26244.0171		20328.4444		16507.0662		13861.1834		11927.8180		10440.2790		9311.0284		8378.5070		7613.4514		6237.0162		5302.0350		
0.0900		1026974.3856		985952.4856		924311.9667		906690.2393		888162.3461		864719.2765		834424.8571		813881.3771		789275.3640		776659.3870		763180.0857		746724.8808		729001.7247		707075.8931		694795.0636		681497.4554		665998.5342		649432.5041		630131.9332		609386.4328		584023.1700		555310.9731		521080.7475		483580.8271		434563.1629		382100.0897		321029.0977		264450.8386		209103.2484		160968.1128		123482.4288		94736.8783		73786.3757		59094.2013		39832.3069		29425.8923		22804.7471		18520.6108		15571.5697		13393.4867		11724.3111		10447.4139		9407.5914		8554.8625		7002.6907		5952.9954		
0.1000		1029746.1979		988692.5928		926841.8822		909923.5090		890754.0482		867335.9664		837424.9819		816585.4889		791971.0256		779515.5992		765818.9456		749417.8956		731619.9023		710410.3053		697631.6687		684481.8200		668914.7666		652377.3621		633179.8565		612466.5358		587996.0612		558948.1264		525120.4237		488117.4818		439036.8523		387266.7308		327153.8376		271919.7081		217355.5053		168458.7946		132671.6264		101861.8271		80426.1450		64468.6128		43910.5178		32589.7046		25270.7743		20533.4766		17281.7307		14855.4143		13007.3447		11582.3957		10435.1884		9495.2601		7767.9132		6603.4632		
0.1100		1032231.2945		991274.8657		929277.4443		912419.7261		893276.1966		869864.8163		840050.5641		819213.3816		794509.2826		782078.9091		768283.6762		752091.7383		734132.7839		713516.0100		700421.2508		687368.2425		671773.7104		655181.0190		636170.5274		615408.0217		591810.1735		562427.0975		529027.7066		492560.9341		443526.2702		392179.6581		333140.2694		278750.4063		225113.5336		176137.0459		140155.1187		108786.1014		86729.3360		69628.3040		47985.5374		35699.9968		27728.3311		22545.7424		18991.0201		16311.2089		14286.5486		12716.3992		11462.0541		10430.9793		8532.5810		7253.7665		
0.1200		1034754.4274		993731.6229		931653.4022		914537.0763		895753.7949		872339.9560		842292.7287		821763.5619		796919.4799		784540.9689		770685.2232		754778.7618		736630.5767		716229.4321		703125.5841		690136.1781		674651.1103		657943.1805		639092.3816		618167.0397		595424.6103		565782.3842		532640.0941		496926.2888		448299.9079		396913.0820		339066.5420		284833.2047		232440.0652		183508.3479		146814.0913		115423.0981		92585.4192		74674.9463		52011.3925		38739.6397		30178.6546		24557.4761		20699.7936		17764.1241		15560.0940		13849.6922		12488.9230		11362.7063		9296.8858		7900.1908		
0.1300		1037341.6773		996077.4534		933995.1502		916641.1901		897974.7970		874710.7014		844339.8909		824216.9280		799273.1135		786975.3033		773113.7445		757234.4385		739072.6553		718621.8743		705755.6879		692712.1123		677553.7978		660663.7696		641941.3237		620843.3138		598723.7791		569011.1656		536103.6415		501179.1049		452971.6101		401515.5338		345068.4344		290621.6077		239400.4580		190291.3108		152856.4606		121777.0899		98141.3737		79676.4478		55955.4053		41760.7513		32620.5156		26568.7450		22409.5044		19217.4204		16836.2599		14982.4803		13514.4659		12291.5291		10060.9628		8546.0953		
0.1400		1039776.8989		998328.4436		936297.5059		918734.7095		900201.8143		876889.0486		846552.7202		826547.1909		801589.5117		789276.5838		775491.3040		759505.4655		741480.7984		720782.2509		708179.0909		695175.1821		680397.6157		663320.7841		644688.1127		623511.6787		601594.8600		572097.8254		539443.6537		505266.6361		457622.3359		406037.1958		350932.6381		296390.8043		246066.0314		196551.5068		158676.1392		127910.6963		103657.7544		84630.0154		59791.2227		44771.8956		35055.3404		28579.6178		24112.5076		20670.5892		18109.1761		16114.9280		14537.9332		13221.7412		10824.9166		9192.0937		
0.1500		1041985.6746		1000502.9999		938530.4802		920821.1592		902404.9017		879068.4264		848715.0973		828738.9037		803732.9223		791451.3598		777695.9066		761659.3323		743832.0895		722843.8452		710514.0499		697502.8665		683134.1710		665896.0885		647331.2212		626193.0611		604186.1710		575079.8728		542662.7796		509299.1768		462247.1195		410582.8935		356503.9755		302217.0746		252525.3612		202885.7424		164424.7120		133837.9283		108944.3543		89512.2989		63548.9432		47751.1159		37466.1363		30587.6670		25800.3413		22120.7478		19381.6020		17247.0475		15559.2340		14150.0840		11588.8235		9838.5952		
0.1600		1044044.7613		1002623.3145		940681.1891		922901.7654		904515.0076		881079.9785		850788.0263		830819.9590		805694.8467		793530.7517		779774.7874		763742.7304		745982.8507		725029.0434		712856.6053		699696.9748		685727.7117		668370.3389		649906.1873		628818.9357		606588.9922		578030.0964		545827.4080		513208.9677		466847.2771		415153.9087		361885.1120		307822.1757		258938.4629		209203.2161		170098.4774		139576.6796		113954.1662		94155.9552		67253.6301		50697.1316		39855.9556		32568.4553		27471.0440		23566.9698		20653.4554		18379.2322		16578.8004		15075.8807		12352.7092		10485.2356		
0.1700		1046123.9538		1004715.4866		942744.3925		924969.5722		906500.5546		882967.2655		852764.0992		832811.6590		807661.2349		795564.2444		781791.3755		765726.7558		748054.4409		727190.8804		715197.0338		701872.9839		688156.2687		670749.9581		652438.9070		631323.3544		608853.5227		580921.7033		548958.0391		516424.5667		471316.6072		419538.2453		367197.4632		313082.7404		265316.8619		215413.6062		175671.0116		145039.6823		118860.2627		98723.4219		70919.8612		53524.6757		42241.8589		34551.0463		29143.8005		25013.8334		21924.6070		19512.8047		17595.6420		16001.4704		13115.8178		11131.4175		
0.1800		1048210.5125		1006757.0747		944690.5612		927020.0463		908400.9541		884808.7397		854660.7860		834731.5290		809614.4134		797544.5041		783722.9102		767679.4281		750044.2555		729254.5510		717407.9543		704043.1823		690379.8026		673066.8407		654953.4354		633701.0020		610966.0656		583712.6808		552040.4168		519058.2049		475049.4649		423894.2661		372054.6082		318006.6996		271250.7193		221426.0527		181127.5766		150338.7011		123687.3280		103214.7512		74561.9096		56331.4155		44624.0552		36536.5881		30811.9730		26462.5511		23197.9211		20646.5919		18618.1426		16926.9682		13873.0991		11777.8790		
0.1900		1050180.0290		1008759.3030		946551.3377		929051.0744		910208.5367		886655.5710		856490.5553		836596.3119		811533.2313		799461.8140		785604.1958		769695.1579		751951.5974		731264.9648		719524.7562		706189.3876		692374.7249		675348.7570		657473.2164		636037.1399		613051.8472		586302.4979		555034.7491		521630.8133		478758.5499		428232.9161		376912.9002		322924.3392		276323.9968		227128.4454		186477.2266		155650.2747		128408.5075		107489.7109		78193.5076		59130.6907		47002.7152		38521.8849		32477.7617		27916.3042		24475.2900		21780.8077		19640.5176		17852.1252		14627.2311		12424.5083		
0.2000		1052070.7491		1010728.3278		948335.6079		931062.9562		911976.9486		888486.6932		858249.1301		838423.1201		813383.0817		801304.2231		787458.9194		771559.2086		753795.4467		733213.3984		721527.7146		708290.7713		694259.0351		677647.4536		659831.5298		638308.8345		615311.7499		588747.3656		557804.9264		524181.1042		482280.6615		432541.2211		381413.0338		327790.5510		280685.5498		232328.9794		191727.2400		160858.6501		133006.3959		111708.3300		81819.0616		61930.6586		49378.0155		40502.7885		34143.5859		29372.0960		25753.7769		22914.7464		20656.5524		18776.6888		15381.0928		13071.1020		
0.2100		1053895.6688		1012469.8884		950065.3189		933057.1141		913705.4885		890249.0388		859933.9362		840229.7131		815139.6523		803067.2623		789225.8205		773341.0998		755624.8697		735113.6334		723392.2479		710319.2854		696096.3495		679925.7192		661904.1777		640509.0694		617577.7681		591131.8070		560419.1761		526713.0543		485684.8411		436805.4564		385759.9317		332580.3453		284540.3711		237081.2364		196885.5257		165903.3029		137574.7713		115947.8219		85259.7733		64727.5901		51709.5582		42474.9468		35813.0996		30825.1978		27031.9967		24047.2280		21666.8940		19700.4095		16134.7838		13717.4484		
0.2200		1055640.1522		1014118.6383		951767.3588		934999.8317		915401.2728		891920.0798		861549.8290		842035.4930		816929.2440		804691.3093		790879.2257		775087.5056		757432.1219		736971.7778		725086.9999		712226.2839		697897.0713		682110.9098		663948.2337		642701.9997		619755.9517		593481.1863		562988.4502		529230.6360		489020.4341		441009.8798		390151.3123		337275.6172		288106.1172		241562.0975		201919.2792		170747.3032		142070.8738		120163.3854		88586.5889		67517.8224		53950.5284		44432.5882		37483.6479		32270.8154		28302.8113		25172.0347		22685.0562		20625.9920		16888.1747		14361.9421		
0.2300		1057325.8443		1015769.9959		953444.8316		936541.9079		917029.8580		893455.2078		863106.4212		843767.1915		818525.5778		806219.1988		792530.1511		776792.3215		759208.5671		738764.3820		726721.3445		713941.7462		699654.6859		684185.2929		665946.3819		644776.5514		621934.1152		595813.0100		565522.7557		531737.8177		492296.5649		445277.0057		394533.4541		341939.8668		291632.7317		245922.6077		206824.4503		175360.0850		146460.7546		124310.0423		91882.3305		70279.3219		56194.7040		46363.9090		39153.0774		33704.2840		29568.1518		26294.4952		23706.9314		21552.6418		17641.3113		15005.3787		
0.2400		1058960.9602		1017407.0955		955010.7268		938063.5310		918505.2519		894969.5518		864624.9824		845335.7982		819982.2927		807751.7328		794153.9361		778431.7363		760923.3894		740483.3195		728312.5113		715532.7817		701422.7610		686143.8512		667887.5870		646743.7595		624044.8995		598133.3481		568032.1431		534238.5644		495409.3686		449500.6636		398855.2403		346554.2538		295293.5197		250319.8559		211603.7867		179675.2837		150713.9280		128322.8317		95081.0953		73020.7526		58436.3967		48265.2546		40819.3738		35122.4629		30832.0665		27426.2201		24728.9911		22478.8530		18394.2095		15647.9280		
0.2500		1060555.7810		1019017.6130		956528.8848		939551.3807		919850.4328		896459.9827		866153.6385		846776.0437		821429.4258		809273.5949		795726.9959		779989.5239		762525.3890		742127.0351		729865.9297		717076.5703		703192.2183		687977.8232		669800.1372		648692.1216		626124.9052		600401.2120		570526.5951		536736.8417		498304.0288		453439.9319		403068.0477		350900.2703		299370.4785		254885.3764		216251.7743		183836.9883		154789.1067		132086.4909		98221.6082		75723.6896		60672.6609		50148.3535		42480.4936		36529.1170		32095.4966		28534.9433		25749.7775		23403.6409		19146.8797		16289.0223		
0.2600		1062120.7898		1020593.2473		957974.1491		941017.9032		921192.4638		897923.0458		867643.9098		848144.4440		822863.1387		810780.8938		797219.1604		781505.0029		764076.3547		743662.6497		731386.0634		718615.6091		704893.4438		689692.8361		671695.1750		650647.6731		628192.3128		602619.3652		573016.1427		539236.6222		501139.7257		457012.6394		407134.3353		355230.4287		303510.6610		259382.9628		220763.0660		187863.5475		158710.4914		135721.6194		101329.9557		78343.8040		62900.7625		52017.2034		44134.2908		37924.4966		33357.6631		29650.3153		26768.6721		24326.1968		19899.3384		16929.5239		
0.2700		1063667.2202		1022040.4751		959394.9221		942464.2209		922525.9133		899357.3528		869084.3566		849525.8090		824283.3107		812272.6047		798654.4501		782986.4309		765641.3136		745124.0198		732878.8325		720139.6434		706515.9314		691296.5701		673561.9915		652577.1811		630260.2932		604889.4533		575511.2393		541741.9066		503942.4262		460198.7624		411045.8640		359295.9984		307604.3204		263718.4384		225143.6590		191780.9523		162544.9688		139272.7493		104419.5682		80951.0428		65118.1468		53869.3765		45778.4905		39316.5376		34604.0176		30764.6372		27785.9302		25245.7495		20651.6267		17569.8611		
0.2800		1065205.4150		1023445.7953		960816.4461		943866.9981		923850.4708		900772.1491		870484.0282		850875.4582		825690.8553		813689.2700		800059.9149		784442.8846		767089.1498		746548.0940		734350.5869		721624.0707		708051.6842		692807.4825		675369.7517		654432.8888		632316.0208		607164.4624		577861.8989		544256.7959		506762.3186		463183.7132		414786.7136		363281.6732		311846.8211		267969.3430		229472.1271		195613.9666		166428.2620		142839.4291		107504.6884		83553.1202		67325.3061		55731.6419		47410.6849		40707.4937		35811.9529		31875.1174		28800.4883		26161.7067		21399.3828		18208.5383		
0.2900		1066556.7875		1024843.5477		962201.8235		945145.6694		925167.3221		902172.6589		871845.0866		852218.2991		827084.7236		815051.1901		801435.2717		785878.9157		768424.1146		747931.0300		735807.7943		723100.5321		709550.1801		694289.2393		677055.7400		656326.0690		634346.9550		609401.8511		580263.8785		546785.8692		509491.8811		466081.0414		418233.3523		367242.2415		316255.2660		272181.2068		233769.2691		199388.5800		170378.5237		146447.4244		110579.5266		86148.5725		69518.8557		57593.1097		49028.3401		42094.9728		37017.7628		32980.0197		29813.8446		27072.7052		22150.9789		18842.1184		
0.3000		1067846.4104		1026208.5561		963501.6411		946419.7350		926472.6560		903565.3867		873170.9834		853547.6321		828453.1267		816404.2116		802780.6724		787295.1238		769735.2026		749281.9674		737256.9462		724628.2623		711035.6068		695755.4504		678718.3308		658185.6607		636328.6754		611552.0715		582669.0547		549338.2492		512142.6091		468987.7791		421518.4979		371186.5935		320703.6398		276457.0756		238036.3182		203131.1762		174194.8745		150039.2691		113637.0094		88727.7246		71691.6509		59452.4652		50626.2918		43473.8319		38221.3910		34082.2208		30820.5965		27978.7406		22902.1185		19473.9340		
0.3100		1069133.1665		1027527.8889		964756.9202		947711.3046		927764.1138		904936.3669		874465.5709		854808.9700		829793.8282		817709.0948		804102.5636		788684.1742		771032.8035		750632.0978		738704.6165		726248.3677		712514.4029		697208.3518		680355.0443		659925.7750		638227.8654		613547.2379		585060.3469		551936.3892		514777.8249		471996.4802		424665.5865		375180.3715		325170.8362		280953.4570		242273.5512		206868.2698		177791.3158		153606.2905		116678.1545		91295.8750		73834.8172		61308.6737		52196.4087		44860.4365		39424.4553		35182.8938		31818.6093		28880.2274		23649.2143		20106.9480		
0.3200		1070416.3756		1028774.1161		966032.5324		948906.4387		929039.0738		906175.9222		875732.8525		856001.6680		831098.0744		819002.0644		805407.6820		790014.9437		772316.2448		752006.0880		740154.6325		727846.1667		713983.8731		698650.0335		682010.5615		661532.9166		640028.4956		615428.6967		587431.0717		554568.6779		517406.5276		475074.7845		427705.1436		379174.8823		329653.8784		285550.8769		246481.1149		210626.5106		181272.3737		157162.5138		119703.8688		93886.7951		75948.7268		63160.6095		53742.9327		46245.1744		40628.2323		36282.6098		32812.7022		29778.7807		24394.7443		20740.9542		
0.3300		1071692.4009		1030006.9499		967203.9013		950066.2608		930294.3338		907270.8043		876975.6871		857161.4000		832365.6860		820256.0395		806704.9483		791264.8681		773585.3856		753366.4235		741606.3552		729373.6354		715454.6611		700082.6039		683680.1840		663112.0988		641787.0616		617245.3495		589803.3814		557216.6116		520026.0865		478173.5033		430673.1660		383143.8676		334143.8487		290150.5572		250659.1279		214433.5813		184714.1716		160605.9061		122710.2572		96478.7503		78037.5243		65006.9303		55271.0561		47630.2670		41833.8579		37381.9388		33800.7227		30676.1973		25139.1223		21374.8496		
0.3400		1072957.3301		1031218.8391		968358.8774		951221.7389		931525.4719		908350.6148		878154.6356		858294.3429		833580.8534		821398.9883		807988.9413		792500.3127		774841.2906		754693.1428		743051.3966		730872.4748		716889.6094		701508.2462		685333.8966		664676.3012		643570.1457		619027.2047		592130.9955		559862.3609		522830.6688		481282.0002		433608.0754		387095.8932		338603.7197		294690.7986		254807.7038		218290.8745		188138.0466		163878.4672		125633.0449		99057.1961		80120.4882		66848.3843		56785.9526		49013.1666		43042.4160		38481.4508		34784.6612		31575.0479		25882.1020		22007.6080		
0.3500		1074207.2081		1032414.3254		969494.6670		952362.1077		932725.4970		909407.6997		879252.7118		859385.4614		834735.6169		822493.2166		809181.0796		793723.4951		776083.8023		755999.8959		744478.0897		732297.6224		718338.0446		702929.2324		686958.0390		666239.1317		645375.7631		620801.6092		594358.8469		562492.6819		525614.3488		484389.5622		436551.8464		391000.9927		342992.8745		299122.0520		258926.9589		221942.0676		191539.7326		167062.8740		128505.2588		101612.1642		82244.5079		68680.9487		58292.7767		50391.5935		44254.9602		39581.7266		35769.0984		32480.1121		26624.2246		22639.5211		
0.3600		1075438.0881		1033593.3703		970601.5776		953481.5314		933858.5600		910457.2672		880282.4351		860470.5290		835834.4204		823567.5252		810363.2042		794937.3629		777312.0801		757287.3795		745870.4114		733588.7901		719774.4084		704347.9150		688539.9288		667829.2461		647089.5426		622596.1957		596347.1302		565095.6390		528145.1741		487485.3901		439551.4555		394793.9247		347242.7914		303398.0052		263017.0150		225625.5709		194954.0782		170201.0685		131265.4229		104135.4267		84374.7217		70507.2594		59796.6636		51763.1521		45473.6504		40685.8805		36759.8854		33393.7719		27365.9170		23271.0947		
0.3700		1076646.0454		1034732.7112		971673.6398		954577.5086		934930.2190		911485.0897		881270.7846		861559.9701		836920.6056		824625.8703		811420.4973		796142.5813		778530.3231		758574.7486		747208.7090		734836.5971		721176.8199		705766.7573		690010.2903		669430.6735		648678.4246		624394.0608		598192.6867		567641.6016		530526.7815		490558.5795		442556.2342		398370.7494		350878.6425		307472.9365		267078.0005		229314.1310		198452.1695		173311.0828		133995.2899		106619.2596		86471.8964		72330.9688		61302.7314		53130.9368		46705.8017		41791.4888		37750.6802		34310.4835		28107.4417		23902.3808		
0.3800		1077826.5261		1035826.9381		972726.2271		955650.2011		935971.9926		912506.5157		882290.8698		862647.8236		838005.2890		825674.3463		812466.9683		797331.1260		779743.2236		759864.0213		748454.6049		736032.4641		722527.7440		707189.4963		691368.9561		671021.5826		650234.4257		626132.8280		599995.2905		570090.1702		532815.0315		493598.0673		445515.0529		401727.5864		354272.1974		311154.4662		271110.0510		232999.0567		202002.3581		176412.9702		136710.0143		109055.9080		88537.5816		74151.7837		62816.0932		54492.7948		47945.8029		42898.0350		38738.6000		35226.0571		28848.2937		24533.4030		
0.3900		1078953.0956		1036905.4063		973761.9074		956672.0474		937001.9061		913541.1060		883327.9176		863728.4447		839084.9526		826725.8478		813504.8802		798514.2755		780898.6572		761136.4835		749607.9928		737201.4382		723784.2311		708623.7879		692664.7560		672601.5033		651767.9994		627863.6214		601814.4838		572370.7118		535010.5182		496592.4010		448455.6566		404944.0016		357605.7773		314440.8445		275044.9688		236671.5303		205571.5286		179542.1736		139411.3556		111431.9256		90580.7912		75933.3808		64341.7635		55851.4796		49185.5289		44004.9966		39725.6256		36138.3770		29588.5350		25164.0440		
0.4000		1080012.5636		1037971.5633		974778.9808		957653.7259		938034.4279		914513.9491		884358.4394		864794.0913		840154.7103		827797.6772		814534.3257		799569.8729		782024.7233		762367.5245		750726.5480		738383.8435		725015.8360		710063.3738		693935.4684		674172.9139		653284.7485		629600.1045		603682.6857		574404.7274		537148.1629		499527.8762		451394.8823		408060.2134		360829.8369		317476.8537		278255.4272		240320.0919		209124.1878		182674.8070		142100.8659		113731.3776		92602.3223		77701.7597		65875.4715		57207.8652		50415.1189		45109.7198		40703.5611		37050.4776		30328.8432		25795.0788		
0.4100		1081017.1544		1038987.0152		975776.2330		958602.1383		939034.8563		915440.7619		885377.1468		865819.7615		841209.0344		828878.8142		815553.3473		800620.7017		783165.2834		763512.0307		751836.9508		739573.3669		726291.5907		711495.6957		695189.4285		675724.1225		654790.5575		631290.0997		605568.4820		576243.4640		539245.4557		502382.5702		454277.2524		411104.3386		363997.7387		320400.8722		281345.4747		243953.8314		212625.5554		185795.6035		144780.1285		115969.4642		94619.2422		79459.6271		67411.6427		58555.6201		51625.9337		46210.3378		41679.2040		37954.2163		31068.4272		26426.8000		
0.4200		1082016.0445		1039954.7780		976739.2968		959524.2307		940012.3780		916369.7923		886381.3360		866789.7334		842242.4320		829958.7407		816560.4380		801615.8705		784274.6100		764566.6074		752934.7050		740792.7670		727556.3674		712904.8236		696430.7317		677261.6060		656292.5827		632980.8530		607423.9298		577951.7274		541316.2818		505005.5417		457167.6531		414100.6282		367159.3525		323370.1817		284434.0059		247575.4518		216106.0372		188879.9021		147450.7514		118164.0224		96608.4393		81201.4565		68947.8080		59892.1631		52829.8812		47301.7051		42653.9543		38853.6463		31807.8481		27057.4101		
0.4300		1082995.3118		1040896.2642		977667.0916		960439.2275		940974.2121		917295.0801		887369.3510		867738.2072		843248.5516		831030.7146		817558.6983		802588.8895		785357.6823		765584.8785		754037.9315		742022.9670		728734.8369		714264.8579		697663.2578		678776.1795		657801.6034		634671.2187		609179.9203		579592.8289		543371.8388		507390.0394		460154.3579		417081.6692		370424.4209		326485.2508		287503.9826		251170.9138		219502.2131		191866.4568		150114.6355		120334.6423		98584.5846		82908.8073		70483.2019		61222.8964		54030.0673		48383.1468		43626.4362		39750.2422		32548.5673		27685.1964		
0.4400		1083936.6971		1041822.0525		978571.1060		961341.0148		941880.1107		918211.5356		888352.5314		868639.3262		844218.1567		832089.4843		818557.9557		803556.4771		786448.5576		766596.2914		755162.1623		743245.6792		729832.0113		715522.4116		698890.8871		680207.4959		659316.6013		636361.4533		610806.2894		581230.8288		545419.0294		509616.1479		463156.8360		420067.9403		373693.5146		329665.3010		290572.7808		254713.2259		222753.9984		194822.5503		152782.1909		122506.3908		100564.3644		84612.8599		72018.3198		62551.0768		55228.6380		49459.3819		44600.6743		40644.7942		33287.7393		28312.1363		
0.4500		1084826.7020		1042739.4847		979468.9831		962193.0315		942747.2235		919113.1974		889313.1226		869550.2851		845131.2051		833130.2130		819553.9382		804517.5289		787534.3107		767621.7151		756256.9591		744448.6816		730904.2403		716666.0011		700118.1384		681565.1889		660831.7467		638052.0273		612369.8797		582896.3584		547437.0250		511784.1563		466157.2825		423106.2017		376971.5180		332924.8350		293658.1148		257834.8525		225892.0655		197763.5383		155492.3695		124720.9195		102557.5673		86319.1839		73551.8736		63877.1917		56427.9090		50536.8446		45584.9734		41537.8681		34027.1066		28938.4734		
0.4600		1085697.2630		1043644.5458		980371.3170		963056.4494		943598.1825		919991.6614		890218.5712		870370.2597		845988.9300		834149.1155		820541.4109		805470.0894		788625.7264		768670.2872		757339.2857		745620.3659		731963.5609		717795.6878		701351.9386		682933.7695		662345.1190		639740.7384		613903.5911		584627.0906		549345.6242		514006.9779		469154.3026		426084.1803		380228.7845		336004.8697		296783.5132		260759.8151		228974.8932		200690.4261		158205.3935		127006.6632		104554.1586		88022.2106		75082.7120		65201.7892		57627.8632		51613.6386		46567.4168		42429.2723		34766.2853		29565.2922		
0.4700		1086557.5379		1044532.4859		981210.5980		963918.0815		944444.5850		920840.1921		891055.8710		871185.6682		846810.6149		835143.1441		821515.1516		806412.1367		789709.2697		769754.0867		758406.3719		746738.6398		733020.1234		718926.0512		702606.2318		684297.8244		663855.6219		641425.3795		615434.9844		586389.6528		551378.6254		516223.3439		472142.3334		429036.0970		383477.8531		338935.0135		299960.7029		263601.4232		232023.4983		203604.3887		160896.7917		129318.0915		106544.3003		89716.0150		76609.5956		66525.4641		58828.9103		52690.8572		47540.2806		43321.6384		35504.2818		30193.5954		
0.4800		1087409.5310		1045413.1352		982036.3310		964771.3422		945287.9330		921665.7305		891846.9277		872006.0444		847610.9835		836075.2428		822469.7783		807336.0117		790773.3582		770751.3424		759454.3597		747810.9262		734084.8415		720032.0457		703866.7265		685656.7462		665362.5225		643103.4256		616991.8879		588124.2036		553610.7128		518398.8607		475085.7767		431983.0877		386739.0347		341820.1334		303150.4245		266496.2585		235038.6326		206506.8428		163545.5950		131642.6040		108511.1484		91387.9868		78132.2207		67848.9201		60038.2663		53766.6093		48502.7278		44210.9334		36239.9394		30821.1340		
0.4900		1088254.7002		1046273.4438		982858.1714		965610.3168		946105.3898		922477.1127		892607.4557		872819.4996		848402.4501		836924.5530		823399.4097		808235.2769		791805.7647		771737.3713		760481.6647		748850.4496		735173.4160		721124.1778		705118.3549		687010.5592		666865.2449		644745.4396		618579.9153		589839.9456		555932.6899		520543.7178		477895.2823		434933.8727		389965.8479		344676.2694		306260.2341		269385.0252		238014.0450		209401.9740		166131.4213		133972.3450		110431.7292		93019.2081		79603.1656		69173.2700		61257.6263		54837.7499		49471.4894		45093.5549		36965.7333		31446.5041		
0.5000		1089094.2133		1047116.2313		983678.6666		966407.2072		946897.8174		923279.0644		893349.2828		873606.4312		849188.9172		837717.4379		824289.9295		809126.1642		792792.9541		772716.3760		761510.5096		749869.8821		736293.5525		722211.5238		706356.9863		688352.4756		668363.2849		646194.2022		620170.7794		591548.4877		558281.4816		522617.2705		480777.8886		437872.0890		393081.8905		347522.3922		309263.8767		272284.4037		240889.8903		212311.1865		168634.0409		136301.1382		112324.2705		94646.2716		81055.6868		70499.7250		62479.4462		55898.8644		50437.2740		45976.1146		37685.3543		32068.5501		
0.5100		1089929.0877		1047931.6135		984493.0099		967173.1210		947680.5583		924075.5774		894083.3729		874390.5917		849976.1482		838474.5829		825139.3855		810022.0537		793712.5985		773682.7860		762521.9661		750882.0146		737429.0449		723302.9044		707583.3267		689582.3448		669856.2418		647659.6253		621764.3656		593259.6744		560615.6668		524686.1085		483497.6395		440778.2382		396177.3163		350378.3004		312257.2999		275263.8974		243761.0877		215229.1751		171055.0629		138623.4278		114207.0216		96264.9424		82509.6416		71826.3072		63697.7620		56944.5604		51397.3142		46866.8624		38407.3961		32686.2292		
0.5200		1090760.2706		1048723.2409		985296.0560		967927.3630		948463.6422		924872.6334		894822.0421		875172.8877		850776.2383		839214.9998		825960.4286		810955.5541		794567.9056		774642.4415		763545.6278		751900.2411		738571.8514		724408.3230		708758.0062		690816.6956		671343.8961		649130.4912		623366.3451		594984.1171		562959.7703		526795.4037		486133.4552		443639.0238		399281.6812		353268.1896		315284.7531		278290.9019		246712.9042		218146.8558		173435.2823		140933.7925		116089.6004		97929.9675		83962.5607		73149.6697		64906.9637		57979.2625		52354.4047		47749.8750		39130.2093		33298.7338		
0.5300		1091588.6848		1049502.9928		986084.6203		968676.7738		949246.0473		925636.4639		895580.4185		875954.6074		851566.3240		839958.4368		826765.5773		811882.0462		795388.0145		775602.5318		764568.5245		752906.0991		739714.7394		725535.1287		709890.0768		692015.3663		672819.1590		650595.2703		624972.6116		596781.6072		565307.9572		528956.9974		488756.6583		446375.3252		402180.6348		356230.6960		318385.6394		281220.1793		249740.0094		221055.1681		175782.9719		143226.4072		117971.0087		99592.5424		85414.3641		74458.1633		66101.3743		59007.1661		53310.1648		48633.6099		39850.3728		33904.0392		
0.5400		1092415.2576		1050278.2009		986863.6795		969427.8633		950003.9424		926353.6475		896331.9890		876738.0323		852348.6155		840725.1486		827568.9576		812763.8614		796184.2151		776554.6679		765579.6097		753885.8294		740849.2658		726658.8905		711019.8809		693161.9823		674078.6293		652042.3262		626589.2195		598592.3797		567646.8214		531141.5839		491413.8236		449000.5683		404974.8781		359419.4807		321602.3836		284093.7407		252795.1868		223945.0545		178105.1411		145497.4667		119829.4906		101265.0632		86864.9051		75759.4747		67276.9815		60031.8155		54265.8941		49516.2617		40570.5665		34505.4473		
0.5500		1093240.9410		1051049.0271		987596.7182		970178.0885		950725.4998		927077.3850		897081.8992		877520.0093		853130.8984		841483.8591		828373.3565		813627.2516		796964.8703		777496.6765		766570.7743		754894.6845		741971.9701		727760.5308		712189.4791		694297.6527		675304.6133		653440.6984		628161.2792		600300.0061		569962.7014		533350.4879		493984.8743		451659.3742		407733.4207		362622.0339		324671.9085		286990.9251		255838.4646		226807.4573		180408.9627		147684.8961		121685.9987		102908.9241		88313.9375		77060.5372		68427.5665		61056.8234		55220.4902		50397.2147		41289.2002		35102.6913		
0.5600		1094066.7413		1051815.0972		988296.1066		970925.7859		951403.6770		927804.2935		897823.5697		878284.1024		853911.9079		842225.5143		829174.8759		814410.0571		797741.3548		778450.0692		767527.8489		755904.2563		743086.7574		728863.0372		713346.0665		695427.2023		676443.7094		654721.8361		629728.4610		601917.3774		572242.9541		535594.4051		496429.0133		454352.0444		410475.8613		365809.7349		327558.6940		289980.0585		258830.1602		229633.3168		182701.9559		149713.6639		123525.7965		104489.5008		89760.9958		78361.1211		69557.5392		62084.7404		56174.5016		51277.5225		42006.1907		35696.8875		
0.5700		1094893.8236		1052561.4266		988989.0326		971671.8982		952065.0832		928531.4306		898556.5050		879029.8086		854691.0947		842965.5465		829971.5936		815213.8365		798530.3256		779426.3910		768434.3764		756911.9322		744184.7842		729952.9904		714454.9121		696554.7090		677566.8881		655977.5347		631286.4568		603516.3367		574215.5706		537819.3693		498845.7359		457000.9240		413219.4576		369009.8061		330383.2132		292945.1065		261730.3382		232413.5642		184992.4036		151674.2301		125334.9434		106050.1789		91203.2380		79660.6298		70671.9371		63115.4393		57125.8085		52154.8906		42717.4424		36289.2488		
0.5800		1095722.6473		1053289.6702		989676.0884		972417.9434		952720.0209		929255.9398		899274.6323		879758.1014		855474.3909		843707.5359		830761.8170		816065.7925		799362.7103		780357.9521		769308.6317		757916.7428		745208.1024		731071.1202		715522.6466		697687.3175		678674.6070		657224.7024		632834.8796		605088.4047		576059.5982		539908.9244		501268.0357		459505.4969		415983.9473		372127.1529		333176.3519		295687.5093		264497.6697		235139.0793		187290.2723		153593.5948		127196.3279		107603.4005		92636.9925		80960.3362		71774.8030		64155.2204		58072.8231		53024.0532		43417.7018		36880.9456		
0.5900		1096530.1012		1054004.6410		990357.6812		973183.1101		953369.3540		929975.0120		899982.3679		880443.3748		856264.6703		844480.2147		831545.1420		816915.7177		800209.4535		781276.1625		770163.7587		758918.2634		746173.7440		732189.2445		716555.6849		698846.1113		679773.9184		658475.0600		634358.1108		606657.6471		577858.6998		541913.9265		503715.1954		461992.3045		418797.4446		375046.7911		335968.8919		298390.1404		267147.1283		237795.1637		189560.8981		155494.9482		129069.0844		109157.6989		94071.5424		82258.4940		72870.6163		65197.5547		59009.9328		53878.4311		44110.6385		37473.1964		
0.6000		1097169.9953		1054719.4304		991034.3477		973859.4651		954013.8476		930685.8888		900685.3514		881136.9083		857044.5996		845246.7451		832321.3214		817743.1042		801029.0061		782170.2967		771008.3402		759916.2524		747135.5512		733300.3467		717653.0654		700000.4497		680876.5777		659745.5668		635802.4099		608265.7984		579597.9151		543937.5104		506172.4428		464508.5839		421533.0246		377750.6861		338791.5567		301089.6667		269706.1103		240327.7728		191891.6622		157384.4212		130935.6278		110728.5204		95514.5275		83552.2068		73963.8534		66241.4290		59935.9497		54721.8826		44799.6947		38067.4394		
0.6100		1097846.7932		1055431.3823		991707.0095		974503.0246		954654.2735		931385.8804		901361.2516		881828.2266		857804.5736		845956.0651		833101.3042		818508.5031		801833.2255		783053.1545		771850.7510		760910.5129		748093.6682		734389.3062		718777.5874		701075.6332		681981.8355		661066.3649		637205.3169		609977.6952		581317.3227		545948.1490		508492.0390		467085.9709		424220.5873		380396.0641		341620.4539		303809.2430		272214.3411		242738.7241		194260.3262		159269.8469		132788.1172		112292.8091		96965.4481		84833.4763		75059.6391		67281.4228		60857.9296		55558.1284		45489.4799		38665.9343		
0.6200		1098508.3711		1056088.0161		992376.0467		975137.7124		955291.3953		932072.4239		902007.1003		882518.6288		858505.7272		846627.3195		833882.2128		819237.2874		802614.5317		783922.4477		772693.5749		761901.0629		749044.2798		735422.5119		719888.5492		702120.5490		683092.9694		662408.8401		638625.6545		611767.7852		583044.6115		547946.5170		510674.2309		469736.8099		426892.7456		383063.5213		344538.4515		306568.9506		274720.0874		245056.4481		196626.2580		161158.4781		134626.2774		113863.9169		98418.0019		86072.1113		76165.5318		68309.9826		61778.4195		56391.1643		46180.0150		39256.9578		
0.6300		1099164.3552		1056732.7622		993041.1211		975764.5481		955925.9510		932737.4363		902641.4506		883243.1677		859149.5538		847300.6732		834649.9392		819949.0573		803380.9170		784771.9459		773538.8684		762778.9679		749969.5202		736368.6090		720963.0252		703185.2420		684226.5325		663733.8143		640078.6855		613598.3802		584747.6250		549925.3427		512831.7980		472353.1575		429578.0244		385805.7846		347541.1220		309380.8728		277311.0681		247314.7853		198951.3869		163060.0314		136427.5161		115442.1114		99867.0453		87291.3915		77290.1980		69324.2259		62698.0207		57225.4319		46870.8636		39854.3252		
0.6400		1099816.1729		1057375.6379		993702.1921		976388.6160		956558.6202		933371.9015		903268.5532		883975.8345		859793.4604		848002.3734		835392.5571		820645.0468		804150.7257		785593.2566		774371.1650		763658.9767		750878.7499		737263.7264		721975.6629		704336.9454		685429.2011		665029.0001		641505.6123		615443.3453		586415.5390		551881.4390		515000.7409		474915.2685		432217.0487		388645.7173		350660.2815		312221.0971		280023.2852		249546.9457		201253.9354		164998.2137		138171.7799		117022.5577		101311.6461		88507.0577		78424.9849		70335.0159		63620.3055		58058.6261		47562.3115		40450.7455		
0.6500		1100464.2797		1058017.8390		994359.2585		977010.9958		957189.9520		933979.4908		903898.9306		884691.9129		860437.7039		848710.2977		836098.5466		821330.8477		804933.2035		786406.1893		775192.2380		764477.9364		751748.5826		738130.8931		722945.1751		705383.1532		686665.6621		666282.6087		642868.1115		617280.4842		587997.4383		553834.0456		517176.1549		477399.1325		434793.2632		391530.9870		353780.6598		315081.3259		282745.8726		251785.0271		203635.2744		166998.1054		139886.5048		118601.8850		102755.3612		89708.5093		79560.6983		71348.0816		64541.5247		58890.9256		48254.0102		41034.0022		
0.6600		1101108.7462		1058652.5306		994984.1465		977631.2258		957820.1979		934573.1905		904538.6098		885381.0504		861082.5861		849422.3964		836769.7005		822011.6168		805714.2703		787232.2074		776015.3567		765263.4511		752589.8378		738984.9581		723905.8552		706422.1232		687891.6977		667493.2907		644277.3878		619087.9494		589676.0238		555783.3899		519382.9479		479800.3803		437385.4581		394449.7891		356796.8271		317956.9533		285413.9411		254062.4209		206022.0253		169036.6447		141583.2376		120156.0571		104194.2118		90909.0412		80698.2706		72367.8535		65460.0744		59715.6443		48945.7874		41617.4270
