Repository: katya5226/TCCbuilderApp

# TCCbuilderApp

The original code was forked from the project CircuitJS1 (Copyright(C) Paul Falstad and Iain Sharp, https://github.com/pfalstad/circuitjs1).
To build your own application, see the instructions available at https://github.com/pfalstad/circuitjs1 (README).

TCCbuilder is the world's first open-source tool for modelling macroscopic solid-state, mechanic, and fluidic thermal control elements (TCEs) and thermal control circuits (TCCs) with a graphical user interface and a library of materials and TCEs.
The library of materials contains relevant materials and their properties, that are needed for building and modelling of TCEs and TCCs. It is available at https://github.com/katya5226/TCCMaterialLibrary. Graphical representation of the properties is available at https://matview.tccbuilder.org/.
The library of TCEs contains some of the already built and tested TCEs from literature, especially their dimensions and effective values of thermal conductivity, heat capacity, and density. It is available at https://github.com/katya5226/TCE-Library.

The vision of TCCbuilder is to provide an important bridge between fundamental research and the development of real systems in the fields of cryogenics, energy conversion, microfluidics, biology, chemistry and pharmaceuticals, building, space, sensor technology and caloric cooling.
Researchers around the world are kindly invited to contribute to the project, whether to improve functionality or to add TCEs and materials to the library. Any feedback is also very welcome, fell free to post issues in any of the TCCbuilder repositories.

Live version of the app is available at  https://app.tccbuilder.org.

# TCCMaterialLibrary

When adding a material, first read Material classification.docx.
Make a folder for the material named with its ID and short name (see Material classification.xlsx for ID creation).
Create two subfolders: appInfo and data.
Input all the necessary files (in right format) in the folders (see Material classification.docx).
Add the material to the Material classification.xlsx tables.
Add the flags of the material to materials_flags.csv.

File: src/lahde/tccbuilder/public/TCCMaterialLibrary/100034-LaFeCoSi/data/LaFeCoSi5_cp_table.txt (part 1 of 3)
%H field first colomn	Temp row	Cp array	Corrected for demagnetization using the Anaroni demagnetization factor	 NaN means no data	 Interpolated from 6 field measurement
0.0000		229			230			231			232			233			234			235			236			237			238			239			240			241			242			243			244			245			246			247			248			249			250			251			252			253			254			255			256			257			258			259			260			261			262			263			264			265			266			267			268			269			270			271			272			273			274			275			276			277			278			279			280			281			282			283			284			285			286			287			288			289			290			291			292			293			294			295			296			297			298			299			300			301			302			303			304			305			306			307			308			309			310			311			312			313			314			315			316			317			
 0.000		426.9056		429.5266		432.2068		434.7819		436.0417		437.3251		440.4924		441.7728		444.7480		447.2560		449.9187		451.4477		453.3233		458.2398		460.5170		463.2421		465.8681		472.1958		475.7251		477.9227		482.8036		488.7924		492.6467		497.5330		504.6019		509.0532		515.0990		525.1487		532.4945		542.0862		552.6129		562.3158		577.8921		591.9636		607.9614		627.1940		650.2250		675.5227		708.4659		745.4017		785.7018		831.4911		875.3572		905.1822		898.6487		842.2476		743.8484		642.0677		591.2288		565.7695		544.6420		532.5458		520.1526		512.1337		505.7423		499.5631		494.6405		489.6713		484.3132		481.5981		479.5497		476.2202		473.6046		471.4720		468.8782		467.2745		465.4115		461.7494		461.9814		460.6936		459.5383		458.4507		455.9838		455.3267		455.0813		454.0105		454.1308		454.3557		450.7180		451.5370		450.1554		448.6832		449.5209		450.0044		449.0419		447.9849		447.8071		447.8947		445.9846		
 0.010		426.8322		429.4059		431.9821		434.5728		435.8354		437.2862		440.4109		441.6141		444.5521		447.1813		449.7776		451.5100		453.3070		458.0319		460.4335		463.1857		465.8425		472.2123		475.7284		477.8852		482.8459		488.6485		492.5183		497.4620		504.3234		508.9499		515.0005		525.0113		532.0671		541.6647		552.2075		561.9070		577.3348		591.1297		607.0996		626.1753		648.8308		673.9004		706.5300		742.9863		782.5153		827.6507		871.0332		900.9633		895.8321		841.9164		746.0859		647.2173		596.0959		569.1895		547.3875		534.5807		521.5386		513.1964		506.4329		500.1862		495.1003		490.0815		484.6472		481.8997		479.7150		476.3576		473.7110		471.5356		469.0052		467.4390		465.5368		461.8532		462.0893		460.7848		459.6515		458.4748		456.0404		455.4016		455.1355		454.0816		454.1527		454.3886		450.8071		451.6722		450.2347		448.7440		449.5848		450.0914		449.1030		448.0877		447.9012		447.9693		446.0124		
 0.020		426.7589		429.2852		431.7573		434.3637		435.6292		437.2472		440.3295		441.4553		444.3563		447.1066		449.6365		451.5723		453.2908		457.8240		460.3501		463.1293		465.8170		472.2288		475.7317		477.8477		482.8882		488.5046		492.3898		497.3910		504.0450		508.8466		514.9020		524.8739		531.6397		541.2432		551.8021		561.4983		576.7774		590.2958		606.2379		625.1566		647.4366		672.2781		704.5941		740.5708		779.3288		823.8103		866.7092		896.7443		893.0155		841.5852		748.3234		652.3668		600.9630		572.6096		550.1331		536.6156		522.9246		514.2591		507.1236		500.8093		495.5601		490.4917		484.9812		482.2013		479.8802		476.4950		473.8173		471.5992		469.1321		467.6036		465.6621		461.9570		462.1971		460.8761		459.7647		458.4990		456.0969		455.4766		455.1897		454.1527		454.1746		454.4214		450.8963		451.8075		450.3139		448.8049		449.6487		450.1784		449.1642		448.1905		447.9954		448.0440		446.0402		
 0.030		426.6855		429.1646		431.5326		434.1546		435.4229		437.2083		440.2481		441.2966		444.1604		447.0320		449.4954		451.6346		453.2745		457.6161		460.2666		463.0728		465.7914		472.2454		475.7350		477.8102		482.9304		488.3606		492.2613		497.3199		503.7666		508.7434		514.8035		524.7364		531.2123		540.8217		551.3966		561.0895		576.2201		589.4619		605.3762		624.1379		646.0424		670.6558		702.6583		738.1554		776.1423		819.9699		862.3853		892.5254		890.1990		841.2541		750.5610		657.5164		605.8301		576.0297		552.8786		538.6506		524.3106		515.3217		507.8143		501.4325		496.0198		490.9019		485.3152		482.5029		480.0454		476.6324		473.9237		471.6627		469.2591		467.7682		465.7874		462.0609		462.3049		460.9673		459.8779		458.5232		456.1535		455.5516		455.2439		454.2237		454.1965		454.4543		450.9855		451.9427		450.3931		448.8657		449.7127		450.2653		449.2254		448.2933		448.0896		448.1186		446.0679		
 0.040		426.6121		429.0439		431.3078		433.9454		435.2166		437.1694		440.1666		441.1379		443.9646		446.9573		449.3543		451.6970		453.2583		457.4082		460.1831		463.0164		465.7658		472.2619		475.7382		477.7727		482.9727		488.2167		492.1329		497.2489		503.4881		508.6401		514.7050		524.5990		530.7849		540.4002		550.9912		560.6807		575.6627		588.6281		604.5145		623.1193		644.6481		669.0335		700.7224		735.7399		772.9558		816.1295		858.0613		888.3064		887.3824		840.9229		752.7985		662.6660		610.6972		579.4498		555.6242		540.6855		525.6967		516.3844		508.5049		502.0556		496.4796		491.3121		485.6492		482.8045		480.2106		476.7698		474.0301		471.7263		469.3860		467.9328		465.9127		462.1647		462.4127		461.0586		459.9911		458.5473		456.2100		455.6266		455.2981		454.2948		454.2184		454.4872		451.0747		452.0779		450.4723		448.9266		449.7766		450.3523		449.2865		448.3962		448.1838		448.1932		446.0957		
 0.050		426.5383		428.9117		431.0944		433.7419		435.0484		437.1338		440.0909		440.9886		443.7656		446.8844		449.2240		451.7593		453.2092		457.2003		460.0997		462.9599		465.7403		472.2270		475.7328		477.7352		483.0029		488.0727		492.0044		497.1779		503.2097		508.5368		514.6066		524.4616		530.3575		539.9787		550.5857		560.2719		575.1053		587.7942		603.6528		622.1006		643.2539		667.4112		698.7865		733.3245		769.7693		812.2891		853.7373		884.0875		884.5658		840.5917		755.0360		667.8156		615.5643		582.8699		558.3697		542.7204		527.0827		517.4471		509.1956		502.6787		496.9394		491.7223		485.9832		483.1061		480.3758		476.9072		474.1364		471.7898		469.5130		468.0973		466.0380		462.2685		462.5205		461.1498		460.1043		458.5715		456.2666		455.7016		455.3523		454.3659		454.2402		454.5200		451.1638		452.2131		450.5516		448.9874		449.8405		450.4393		449.3477		448.4990		448.2779		448.2678		446.1234		
 0.060		426.4630		428.7177		430.8891		433.5605		434.9082		437.1000		440.0777		440.8470		443.5156		446.8128		449.1074		451.7537		453.1211		457.0519		459.9832		462.9033		465.6733		472.1007		475.7010		477.6949		482.9329		487.9262		491.8958		497.0619		502.9410		508.3995		514.5501		524.3039		529.9359		539.5642		550.1803		559.8570		574.5480		586.9603		602.7842		621.0772		641.8597		665.7890		696.8506		730.9090		766.5828		808.4487		849.4133		879.8686		881.7493		840.2605		757.2735		672.9652		620.4315		586.2900		561.1153		544.7554		528.4687		518.5098		509.8863		503.3018		497.3992		492.1325		486.3172		483.4076		480.5410		477.0446		474.2428		471.8534		469.6399		468.2619		466.1633		462.3723		462.6283		461.2410		460.2175		458.5957		456.3231		455.7766		455.4065		454.4369		454.2621		454.5529		451.2530		452.3484		450.6308		449.0483		449.9044		450.5263		449.4088		448.6018		448.3721		448.3425		446.1512		
 0.070		426.3878		428.5236		430.6837		433.3792		434.7680		437.0662		440.0645		440.7054		443.2655		446.7413		448.9908		451.7435		453.0331		456.9107		459.8579		462.8466		465.5913		471.9744		475.6691		477.6536		482.8629		487.7779		491.7989		496.9430		502.6919		508.2349		514.4995		524.1443		529.5784		539.1970		549.7410		559.4380		573.9790		586.1958		601.8935		620.0166		640.5089		664.1750		694.7726		728.4529		763.3963		804.6083		845.0893		875.6496		878.9327		839.9294		759.5110		678.1148		625.2986		589.7100		563.8608		546.7903		529.8547		519.5724		510.5769		503.9250		497.8590		492.5427		486.6512		483.7092		480.7062		477.1819		474.3492		471.9169		469.7669		468.4265		466.2886		462.4762		462.7361		461.3323		460.3307		458.6199		456.3797		455.8516		455.4607		454.5080		454.2840		454.5858		451.3422		452.4836		450.7100		449.1091		449.9684		450.6132		449.4700		448.7046		448.4663		448.4171		446.1789		
 0.080		426.3125		428.3295		430.4784		433.1978		434.6277		437.0325		440.0513		440.5638		443.0155		446.6697		448.8743		451.7334		452.9451		456.7695		459.7327		462.7899		465.5092		471.8481		475.6372		477.6123		482.7929		487.6296		491.7020		496.8242		502.4428		508.0703		514.4488		523.9846		529.2208		538.8299		549.2976		559.0191		573.4039		585.4437		601.0028		618.9560		639.2390		662.6192		692.6547		725.9635		760.3560		800.8316		840.7654		871.4307		876.1161		839.5982		761.7485		683.2644		630.1657		593.1301		566.6064		548.8252		531.2407		520.6351		511.2676		504.5481		498.3188		492.9530		486.9851		484.0108		480.8714		477.3193		474.4555		471.9805		469.8938		468.5910		466.4139		462.5800		462.8439		461.4235		460.4439		458.6440		456.4362		455.9266		455.5149		454.5790		454.3059		454.6186		451.4314		452.6188		450.7892		449.1700		450.0323		450.7002		449.5311		448.8074		448.5604		448.4917		446.2067		
 0.090		426.2376		428.1354		430.2731		433.0165		434.4875		436.9987		440.0381		440.4222		442.7654		446.5982		448.7577		451.7232		452.8570		456.6283		459.6074		462.7332		465.4272		471.7218		475.6054		477.5710		482.7228		487.4813		491.6051		496.7054		502.1937		507.9057		514.3982		523.8249		528.8633		538.4627		548.8543		558.6001		572.8288		584.6915		600.1121		617.8954		637.9691		661.0634		690.5368		723.4740		757.4082		797.1844		836.6674		867.1094		873.2581		839.2670		764.0409		688.4139		635.0328		596.5502		569.3519		550.8601		532.6267		521.6978		511.9583		505.1712		498.7785		493.3632		487.3191		484.3124		481.0367		477.4567		474.5619		472.0440		470.0208		468.7556		466.5392		462.6838		462.9517		461.5148		460.5571		458.6682		456.4928		456.0016		455.5691		454.6501		454.3278		454.6515		451.5206		452.7541		450.8685		449.2309		450.0962		450.7872		449.5923		448.9102		448.6546		448.5664		446.2344		
 0.100		426.2583		428.1681		430.2892		433.0146		434.4885		436.9947		440.0345		440.3696		442.6884		446.5404		448.6891		451.6996		452.7928		456.5378		459.5165		462.6799		465.3544		471.5996		475.5735		477.5297		482.6528		487.3330		491.5081		496.5865		501.9446		507.7411		514.3476		523.6652		528.5057		538.0956		548.4109		558.1811		572.2537		583.9394		599.2214		616.8347		636.6992		659.5076		688.4189		720.9846		754.4603		793.5373		832.5802		862.7243		870.0017		838.4782		767.1704		693.5635		639.7484		599.9703		572.0975		552.8951		534.0127		522.7604		512.6489		505.7943		499.2383		493.7734		487.6531		484.6140		481.2019		477.5941		474.6682		472.1076		470.1477		468.9202		466.6645		462.7877		463.0595		461.6060		460.6703		458.6924		456.5494		456.0766		455.6233		454.7212		454.3497		454.6844		451.6097		452.8893		450.9477		449.2917		450.1601		450.8742		449.6534		449.0130		448.7488		448.6410		446.2622		
 0.110		426.2790		428.2091		430.3232		433.0362		434.5185		436.9993		440.0345		440.3619		442.7197		446.4934		448.6675		451.6596		452.7650		456.5461		459.5189		462.6410		465.3501		471.5652		475.4930		477.5123		482.5910		487.2306		491.4140		496.4610		501.7593		507.5758		514.2694		523.5033		528.1482		537.7285		547.9676		557.7622		571.6786		583.1872		598.3306		615.7741		635.4292		657.9519		686.3010		718.4952		751.5124		789.8902		828.4929		858.3392		866.7454		837.5547		770.2999		698.5681		644.3263		603.4241		574.6996		554.8181		535.3987		523.8231		513.3396		506.4174		499.6981		494.1836		487.9871		484.9156		481.3671		477.7315		474.7746		472.1711		470.2747		469.0848		466.7898		462.8915		463.1673		461.6973		460.7835		458.7165		456.6059		456.1515		455.6775		454.7922		454.3715		454.7172		451.6989		453.0245		451.0269		449.3526		450.2240		450.9611		449.7146		449.1158		448.8430		448.7156		446.2899		
 0.120		426.2996		428.2500		430.3573		433.0578		434.5485		437.0039		440.0344		440.3542		442.7511		446.4464		448.6460		451.6196		452.7373		456.5544		459.5213		462.6021		465.3458		471.5307		475.4109		477.4981		482.5313		487.1477		491.3216		496.3295		501.6643		507.4091		514.0611		523.2986		527.9525		537.4472		547.6219		557.3860		571.1628		582.4528		597.4399		614.7135		634.1593		656.3961		684.1831		716.0057		748.5645		786.2430		824.4057		853.9542		863.4891		836.6312		773.4294		703.5430		648.9041		607.1000		577.2828		556.7040		536.8140		524.8532		514.0303		506.9881		500.1579		494.5663		488.3211		485.1850		481.5363		477.8689		474.8878		472.2347		470.4043		469.2493		466.9249		462.9953		463.2751		461.7885		460.8967		458.7303		456.6625		456.2265		455.7317		454.8569		454.3934		454.7492		451.7881		453.1554		451.0964		449.4134		450.2881		451.0481		449.7757		449.2163		448.9343		448.7903		446.3177		
 0.130		426.3203		428.2910		430.3913		433.0793		434.5785		437.0086		440.0344		440.3465		442.7825		446.3994		448.6244		451.5796		452.7095		456.5627		459.5236		462.5632		465.3414		471.4963		475.3289		477.4840		482.4716		487.0647		491.2292		496.1980		501.5693		507.2423		513.8528		523.0939		527.7741		537.1932		547.3418		557.0670		570.8265		582.0634		596.8697		613.9129		633.0764		654.8529		682.0652		713.5163		745.6166		782.5959		820.3185		849.5691		860.2328		835.7077		776.5588		708.5178		653.4820		610.7759		579.8661		558.5898		538.2916		525.8807		514.7738		507.5440		500.6366		494.9424		488.6535		485.4350		481.7094		478.0046		475.0123		472.2987		470.5356		469.4111		467.0691		463.1041		463.3783		461.8818		461.0099		458.7273		456.7190		456.2996		455.7859		454.9121		454.4151		454.7802		451.8773		453.2675		451.1561		449.4743		450.3531		451.1078		449.8369		449.3114		449.0192		448.8649		446.3454		
 0.140		426.3409		428.3320		430.4253		433.1009		434.6084		437.0132		440.0344		440.3388		442.8139		446.3524		448.6028		451.5395		452.6818		456.5710		459.5260		462.5243		465.3371		471.4618		475.2468		477.4699		482.4119		486.9817		491.1367		496.0665		501.4743		507.0755		513.6444		522.8892		527.5957		536.9391		547.0616		556.7479		570.4901		581.6740		596.3654		613.2904		632.3859		654.0300		680.7321		711.4548		742.6687		778.9487		816.2312		845.1841		856.9764		834.7842		779.6883		713.4927		658.0598		614.4518		582.4494		560.4757		539.7692		526.9082		515.5386		508.0999		501.1366		495.3185		488.9844		485.6851		481.8825		478.1284		475.1367		472.3760		470.6669		469.5691		467.2133		463.2203		463.4529		461.9796		461.1320		458.7242		456.7730		456.3604		455.8732		454.9673		454.4362		454.8111		451.9502		453.3795		451.2158		449.5714		450.4181		451.1669		449.8633		449.4065		449.1041		448.9597		446.3401		
 0.150		426.3616		428.3729		430.4594		433.1225		434.6384		437.0178		440.0344		440.3310		442.8452		446.3054		448.5813		451.4995		452.6540		456.5793		459.5283		462.4853		465.3328		471.4273		475.1648		477.4557		482.3522		486.8987		491.0443		495.9350		501.3792		506.9087		513.4361		522.6845		527.4172		536.6851		546.7815		556.4289		570.1538		581.2845		595.8611		612.6679		631.6954		653.2072		679.7638		710.2719		741.1239		776.0601		812.1440		840.7990		853.7201		833.8607		782.8178		718.4675		662.6377		618.1276		585.0326		562.3615		541.2467		527.9356		516.3034		508.6558		501.6366		495.6946		489.3153		485.9352		482.0556		478.2521		475.2612		472.4533		470.7982		469.7272		467.3574		463.3365		463.5276		462.0774		461.2543		458.7212		456.8266		456.4211		455.9650		455.0226		454.4573		454.8421		452.0201		453.4915		451.2755		449.6733		450.4830		451.2260		449.8865		449.5016		449.1890		449.0568		446.3325		
 0.160		426.3823		428.4139		430.4934		433.1440		434.6684		437.0224		440.0344		440.3233		442.8766		446.2584		448.5597		451.4595		452.6263		456.5875		459.5307		462.4464		465.3284		471.3929		475.0828		477.4416		482.2926		486.8157		490.9519		495.8035		501.2842		506.7419		513.2278		522.4799		527.2388		536.4311		546.5014		556.1098		569.8175		580.8951		595.3568		612.0455		631.0049		652.3843		678.7954		709.0890		739.7327		774.5109		809.8878		836.8163		850.4638		832.9372		785.9473		723.4424		667.2156		621.8035		587.6159		564.2474		542.7243		528.9631		517.0682		509.2117		502.1366		496.0707		489.6462		486.1853		482.2287		478.3759		475.3857		472.5307		470.9295		469.8852		467.5016		463.4527		463.6022		462.1751		461.3767		458.7181		456.8802		456.4819		456.0568		455.0778		454.4783		454.8730		452.0900		453.6035		451.3352		449.7753		450.5480		451.2852		449.9097		449.5967		449.2739		449.1539		446.3249		
 0.170		426.4029		428.4549		430.5274		433.1656		434.6984		437.0271		440.0344		440.3156		442.9080		446.2114		448.5381		451.4195		452.5985		456.5958		459.5330		462.4075		465.3241		471.3584		475.0007		477.4274		482.2329		486.7327		490.8595		495.6720		501.1892		506.5752		513.0195		522.2752		527.0603		536.1771		546.2213		555.7907		569.4811		580.5056		594.8525		611.4230		630.3144		651.5614		677.8271		707.9061		738.3415		772.9616		808.1305		835.1491		847.8434		832.0136		789.0768		728.4172		671.7934		625.4794		590.1991		566.1333		544.2019		529.9905		517.8331		509.7675		502.6366		496.4469		489.9771		486.4354		482.4018		478.4996		475.5101		472.6080		471.0608		470.0433		467.6458		463.5689		463.6769		462.2729		461.4990		458.7151		456.9338		456.5426		456.1486		455.1330		454.4994		454.9039		452.1599		453.7156		451.3949		449.8772		450.6130		451.3443		449.9329		449.6918		449.3588		449.2510		446.3174		
 0.180		426.4236		428.4958		430.5615		433.1872		434.7283		437.0317		440.0343		440.3079		442.9394		446.1644		448.5166		451.3794		452.5707		456.6041		459.5354		462.3686		465.3198		471.3240		474.9187		477.4133		482.1732		486.6497		490.7670		495.5405		501.0942		506.4084		512.8111		522.0705		526.8819		535.9231		545.9411		555.4717		569.1448		580.1162		594.3482		610.8005		629.6239		650.7386		676.8587		706.7232		736.9503		771.4124		806.3733		833.4820		846.4752		831.2952		792.2063		733.3921		676.3713		629.1552		592.7824		568.0191		545.6794		531.0180		518.5979		510.3234		503.1366		496.8230		490.3080		486.6855		482.5749		478.6234		475.6346		472.6853		471.1921		470.2014		467.7899		463.6851		463.7515		462.3707		461.6214		458.7120		456.9874		456.6033		456.2404		455.1882		454.5205		454.9349		452.2298		453.8276		451.4546		449.9792		450.6780		451.4034		449.9561		449.7869		449.4437		449.3481		446.3098		
 0.190		426.4442		428.5368		430.5955		433.2087		434.7583		437.0363		440.0343		440.3002		442.9708		446.1174		448.4950		451.3394		452.5430		456.6124		459.5378		462.3297		465.3154		471.2895		474.8366		477.3991		482.1135		486.5667		490.6746		495.4090		500.9992		506.2416		512.6028		521.8658		526.7035		535.6691		545.6610		555.1526		568.8084		579.7268		593.8439		610.1780		628.9334		649.9157		675.8904		705.5402		735.5591		769.8631		804.6160		831.8149		845.1071		830.8285		793.8600		738.3670		680.9491		632.8311		595.3657		569.9050		547.1570		532.0455		519.3627		510.8793		503.6366		497.1991		490.6389		486.9355		482.7480		478.7472		475.7591		472.7626		471.3234		470.3594		467.9341		463.8012		463.8262		462.4685		461.7437		458.7090		457.0410		456.6641		456.3322		455.2434		454.5415		454.9658		452.2996		453.9396		451.5143		450.0811		450.7430		451.4626		449.9793		449.8820		449.5286		449.4452		446.3022		
 0.200		426.4649		428.5778		430.6295		433.2303		434.7883		437.0410		440.0343		440.2925		443.0021		446.0704		448.4735		451.2994		452.5152		456.6207		459.5401		462.2908		465.3111		471.2551		474.7546		477.3850		482.0538		486.4837		490.5822		495.2774		500.9041		506.0748		512.3945		521.6611		526.5250		535.4150		545.3809		554.8336		568.4721		579.3373		593.3396		609.5555		628.2430		649.0929		674.9221		704.3573		734.1679		768.3139		802.8587		830.1477		843.7390		830.3619		794.4965		740.8855		685.5270		636.5070		597.9489		571.7908		548.6346		533.0729		520.1276		511.4352		504.1365		497.5752		490.9698		487.1856		482.9211		478.8709		475.8835		472.8400		471.4547		470.5175		468.0782		463.9174		463.9008		462.5663		461.8661		458.7059		457.0946		456.7248		456.4240		455.2986		454.5626		454.9967		452.3695		454.0517		451.5740		450.1831		450.8080		451.5217		450.0026		449.9771		449.6135		449.5423		446.2946		
 0.210		426.4941		428.5984		430.6636		433.2540		434.8183		437.0467		440.0343		440.2848		443.0263		446.0234		448.4519		451.2563		452.4875		456.6290		459.5425		462.2519		465.3068		471.2206		474.6725		477.3708		481.9941		486.4007		490.4898		495.1459		500.8091		505.9080		512.1862		521.4564		526.3466		535.1610		545.1008		554.5145		568.1357		578.9479		592.8353		608.9331		627.5525		648.2700		673.9537		703.1744		732.7767		766.7646		801.1014		828.4806		842.3708		829.8952		795.1329		742.4132		687.8875		639.9896		600.5322		573.6767		550.1121		534.1004		520.8924		511.9910		504.6365		497.9513		491.3007		487.4357		483.0942		478.9947		476.0080		472.9173		471.5860		470.6755		468.2224		464.0336		463.9755		462.6641		461.9884		458.7029		457.1482		456.7856		456.5158		455.3539		454.5837		455.0277		452.4394		454.1637		451.6337		450.2850		450.8730		451.5808		450.0258		450.0722		449.6984		449.6394		446.2871		
 0.220		426.5302		428.6161		430.6895		433.2811		434.8527		437.0670		440.0343		440.2769		443.0187		445.9764		448.4202		451.1972		452.4597		456.6373		459.5366		462.2130		465.2862		471.1740		474.5905		477.3440		481.9351		486.3193		490.3974		495.0144		500.7141		505.7413		511.9778		521.2517		526.1682		534.9070		544.8206		554.1954		567.7994		578.5585		592.3310		608.3106		626.8620		647.4471		672.9854		701.9915		731.3855		765.2154		799.3441		826.8135		841.0027		829.4286		795.7694		743.9410		690.0190		642.1952		602.8385		575.5625		551.5897		535.1279		521.6572		512.5469		505.1365		498.3275		491.6316		487.6858		483.2673		479.1184		476.1325		472.9946		471.7173		470.8336		468.3666		464.1498		464.0501		462.7619		462.1107		458.6998		457.2018		456.8463		456.6076		455.4091		454.6047		455.0586		452.5093		454.2757		451.6934		450.3870		450.9380		451.6400		450.0490		450.1673		449.7834		449.7365		446.2795		
 0.230		426.5662		428.6338		430.7120		433.3083		434.8933		437.0874		440.0344		440.2565		443.0111		445.9372		448.3854		451.1381		452.4122		456.6370		459.5303		462.1891		465.2547		471.1100		474.5229		477.2880		481.8795		486.2494		490.3003		494.8829		500.6191		505.5662		511.7695		521.0470		526.0111		534.6530		544.5344		553.8764		567.4591		578.1690		591.8267		607.6881		626.1715		646.6243		672.0171		700.8086		729.9943		763.6661		797.5868		825.1463		839.6346		828.9619		796.4058		745.4688		692.1504		644.4007		604.8485		577.3052		553.0337		536.1842		522.4220		513.1028		505.6365		498.7036		491.9625		487.9359		483.4404		479.2422		476.2570		473.0720		471.8486		470.9917		468.5107		464.2660		464.1248		462.8597		462.2331		458.6968		457.2554		456.9071		456.6995		455.4643		454.6258		455.0896		452.5792		454.3878		451.7531		450.4889		451.0030		451.6991		450.0722		450.2624		449.8683		449.8336		446.2719		
 0.240		426.6022		428.6515		430.7346		433.3354		434.9339		437.1077		440.0344		440.2360		443.0035		445.9063		448.3505		451.0790		452.3557		456.6282		459.5239		462.1844		465.2232		471.0460		474.4869		477.2321		481.8239		486.1795		490.1667		494.7841		500.5316		505.3847		511.5618		520.8527		525.8618		534.3990		544.2317		553.5680		567.0802		577.7796		591.3224		607.0656		625.4810		645.8014		671.0487		699.6257		728.6031		762.1169		795.8296		823.4792		838.2664		828.4952		797.0423		746.9966		694.2819		646.6063		606.8585		579.0422		554.4444		537.3933		523.4671		513.8073		506.1940		499.1088		492.3098		488.1891		483.6135		479.3659		476.3814		473.1493		471.9799		471.1497		468.6549		464.3822		464.1994		462.9575		462.3554		458.6937		457.3090		456.9678		456.7913		455.5195		454.6469		455.1205		452.6491		454.4998		451.8128		450.5908		451.0680		451.7582		450.0954		450.3575		449.9532		449.9307		446.2644		
 0.250		426.6382		428.6692		430.7572		433.3626		434.9745		437.1280		440.0344		440.2156		442.9959		445.8753		448.3157		451.0200		452.2992		456.6193		459.5176		462.1798		465.1917		470.9821		474.4508		477.1762		481.7684		486.1095		490.0331		494.6885		500.4498		505.2031		511.3546		520.6784		525.7125		534.1165		543.9289		553.2601		566.7012		577.3904		590.8333		606.4431		624.7980		644.9705		670.0673		698.4427		727.2119		760.5676		794.0723		821.8120		836.8983		828.0286		797.6787		748.5244		696.4133		648.8118		608.8684		580.7792		555.8552		538.6024		524.5532		514.6014		506.8266		499.5951		492.7625		488.5664		483.9317		479.6290		476.5195		473.2819		472.0884		471.3031		468.7796		464.5190		464.3003		463.0274		462.4004		458.7310		457.3711		457.0367		456.8571		455.5520		454.6730		455.1403		452.7206		454.5815		451.8527		450.6734		451.1254		451.7934		450.0931		450.4163		450.0068		449.9888		446.2747		
 0.260		426.6742		428.6868		430.7798		433.3897		435.0151		437.1483		440.0345		440.1951		442.9882		445.8443		448.2808		450.9609		452.2426		456.6104		459.5113		462.1751		465.1602		470.9181		474.4148		477.1202		481.7128		486.0396		489.8996		494.5930		500.3680		505.0216		511.1473		520.5041		525.5632		533.8332		543.6262		552.9523		566.3222		577.0016		590.3728		605.8594		624.1170		644.1329		669.0225		697.2358		725.8099		759.0184		792.3150		820.1449		835.5302		827.5619		798.3152		750.0522		698.5448		651.0174		610.8784		582.5162		557.2659		539.8114		525.6392		515.3955		507.4592		500.0814		493.2153		488.9438		484.2602		479.9157		476.6613		473.4351		472.1860		471.4537		468.8911		464.6724		464.4249		463.0688		462.3563		458.8185		457.4449		457.1175		456.8822		455.5473		454.7082		455.1389		452.7953		454.6001		451.8494		450.7117		451.1643		451.7668		450.0218		450.3720		449.9665		449.9237		446.3450		
 0.270		426.7102		428.7045		430.8024		433.4168		435.0557		437.1686		440.0345		440.1747		442.9806		445.8134		448.2459		450.9018		452.1861		456.6016		459.5050		462.1704		465.1288		470.8541		474.3787		477.0643		481.6572		485.9697		489.7660		494.4975		500.2862		504.8400		510.9400		520.3298		525.4140		533.5498		543.3235		552.6444		565.9433		576.6128		589.9124		605.2814		623.4361		643.2954		667.9777		696.0214		724.3796		757.4328		790.5635		818.4778		834.1620		827.0952		798.9516		751.5800		700.6762		653.2229		612.8884		584.2531		558.6767		541.0205		526.7252		516.1896		508.0918		500.5676		493.6681		489.3212		484.5887		480.2024		476.8030		473.5883		472.2835		471.6042		469.0026		464.8258		464.5495		463.1102		462.3122		458.9060		457.5187		457.1982		456.9073		455.5426		454.7434		455.1376		452.8700		454.6187		451.8461		450.7499		451.2032		451.7402		449.9505		450.3277		449.9261		449.8586		446.4152		
 0.280		426.7463		428.7222		430.8250		433.4440		435.0963		437.1889		440.0345		440.1542		442.9730		445.7824		448.2111		450.8427		452.1296		456.5927		459.4986		462.1658		465.0973		470.7902		474.3427		477.0084		481.6016		485.8997		489.6324		494.4020		500.2043		504.6585		510.7327		520.1555		525.2647		533.2665		543.0208		552.3365		565.5643		576.2240		589.4519		604.7035		622.7551		642.4578		666.9329		694.8070		722.9494		755.8423		788.8179		816.8123		832.8612		826.6286		799.5881		753.1078		702.8077		655.4285		614.8983		585.9901		560.0874		542.2296		527.8113		516.9837		508.7245		501.0539		494.1209		489.6986		484.9172		480.4892		476.9447		473.7415		472.3810		471.7548		469.1141		464.9792		464.6741		463.1517		462.2681		458.9936		457.5924		457.2789		456.9325		455.5380		454.7786		455.1362		452.9447		454.6372		451.8428		450.7882		451.2421		451.7136		449.8791		450.2834		449.8858		449.7935		446.4855		
 0.290		426.7823		428.7399		430.8476		433.4711		435.1369		437.2093		440.0346		440.1337		442.9654		445.7515		448.1762		450.7836		452.0730		456.5838		459.4923		462.1611		465.0658		470.7262		474.3066		476.9524		481.5460		485.8298		489.4988		494.3065		500.1225		504.4769		510.5255		519.9812		525.1154		532.9832		542.7180		552.0286		565.1854		575.8352		588.9915		604.1255		622.0741		641.6203		665.8881		693.5926		721.5191		754.2517		787.0723		815.1470		831.7220		826.2641		800.2245		754.6356		704.9391		657.6340		616.9083		587.7271		561.4982		543.4386		528.8973		517.7778		509.3571		501.5402		494.5737		490.0759		485.2456		480.7759		477.0864		473.8946		472.4785		471.9054		469.2256		465.1326		464.7988		463.1931		462.2239		459.0811		457.6662		457.3597		456.9576		455.5333		454.8138		455.1348		453.0194		454.6558		451.8395		450.8265		451.2810		451.6870		449.8078		450.2391		449.8455		449.7283		446.5558		
 0.300		426.8183		428.7576		430.8701		433.4983		435.1775		437.2296		440.0346		440.1133		442.9578		445.7205		448.1413		450.7245		452.0165		456.5749		459.4860		462.1565		465.0343		470.6622		474.2706		476.8965		481.4904		485.7598		489.3653		494.2110		500.0407		504.2954		510.3182		519.8069		524.9662		532.6998		542.4153		551.7207		564.8064		575.4464		588.5310		603.5476		621.3932		640.7827		664.8433		692.3782		720.0888		752.6612		785.3266		813.4817		830.5829		826.0645		800.9150		756.1634		707.0706		659.8396		618.9183		589.4641		562.9089		544.6477		529.9834		518.5719		509.9897		502.0264		495.0264		490.4533		485.5741		481.0627		477.2282		474.0478		472.5760		472.0560		469.3371		465.2859		464.9234		463.2345		462.1798		459.1687		457.7399		457.4404		456.9827		455.5287		454.8490		455.1335		453.0941		454.6744		451.8362		450.8647		451.3198		451.6603		449.7365		450.1948		449.8052		449.6632		446.6260		
 0.310		426.8543		428.7753		430.8927		433.5254		435.2181		437.2499		440.0346		440.0928		442.9502		445.6895		448.1065		450.6655		451.9600		456.5661		459.4797		462.1518		465.0028		470.5983		474.2345		476.8406		481.4348		485.6899		489.2317		494.1155		499.9589		504.1138		510.1109		519.6326		524.8169		532.4165		542.1126		551.4128		564.4275		575.0576		588.0706		602.9696		620.7122		639.9452		663.7985		691.1638		718.6585		751.0707		783.5810		811.8164		829.4438		825.8649		801.8177		757.8685		709.2020		662.0451		620.9282		591.2011		564.3197		545.8568		531.0694		519.3660		510.6223		502.5127		495.4792		490.8307		485.9026		481.3494		477.3699		474.2010		472.6735		472.2066		469.4486		465.4393		465.0480		463.2760		462.1357		459.2562		457.8137		457.5211		457.0078		455.5240		454.8842		455.1321		453.1689		454.6930		451.8330		450.9030		451.3587		451.6337		449.6652		450.1506		449.7648		449.5981		446.6963		
 0.320		426.8903		428.7930		430.9153		433.5526		435.2587		437.2702		440.0347		440.0724		442.9426		445.6586		448.0716		450.6064		451.9034		456.5572		459.4733		462.1471		464.9713		470.5343		474.1985		476.7846		481.3792		485.6200		489.0981		494.0200		499.8770		503.9323		509.9036		519.4583		524.6676		532.1331		541.8099		551.1050		564.0485		574.6687		587.6101		602.3917		620.0312		639.1076		662.7536		689.9494		717.2283		749.4802		781.8354		810.1511		828.3047		825.6653		802.7204		759.5805		711.3335		664.2507		622.9382		592.9381		565.7304		547.0658		532.1555		520.1601		511.2549		502.9990		495.9320		491.2081		486.2311		481.6361		477.5116		474.3542		472.7711		472.3572		469.5601		465.5927		465.1726		463.3174		462.0916		459.3438		457.8875		457.6018		457.0330		455.5193		454.9194		455.1308		453.2436		454.7116		451.8297		450.9413		451.3976		451.6071		449.5939		450.1063		449.7245		449.5329		446.7666		
 0.330		426.9263		428.8107		430.9379		433.5797		435.2993		437.2905		440.0347		440.0519		442.9350		445.6276		448.0368		450.5473		451.8469		456.5483		459.4670		462.1425		464.9399		470.4703		474.1624		476.7287		481.3236		485.5500		488.9645		493.9244		499.7952		503.7507		509.6963		519.2840		524.5183		531.8498		541.5071		550.7971		563.6696		574.2799		587.1497		601.8137		619.3503		638.2701		661.7088		688.7350		715.7980		747.8897		780.0898		808.4858		827.1656		825.4656		803.6232		761.2924		713.4099		666.4167		624.9440		594.6751		567.1412		548.2749		533.2415		520.9542		511.8875		503.4852		496.3848		491.5854		486.5595		481.9229		477.6533		474.5073		472.8686		472.5077		469.6716		465.7461		465.2973		463.3588		462.0475		459.4313		457.9612		457.6826		457.0581		455.5147		454.9546		455.1294		453.3183		454.7302		451.8264		450.9795		451.4365		451.5805		449.5226		450.0620		449.6842		449.4678		446.8368		
 0.340		426.8755		428.7718		430.9129		433.5485		435.2623		437.2860		440.0087		440.0368		442.9276		445.5946		448.0029		450.5006		451.7909		456.5369		459.4607		462.1378		464.9084		470.4063		474.1264		476.6728		481.2680		485.4801		488.8309		493.8289		499.7134		503.5691		509.4891		519.1097		524.3691		531.5665		541.2044		550.4892		563.2906		573.8911		586.6892		601.2358		618.6693		637.4325		660.6640		687.5206		714.3677		746.2992		778.3442		806.8205		826.0265		825.2660		804.5259		763.0043		715.4487		668.5697		626.9107		596.3534		568.5519		549.4839		534.3275		521.7483		512.5202		503.9715		496.8376		491.9628		486.8880		482.2096		477.7951		474.6605		472.9661		472.6583		469.7831		465.8995		465.4219		463.4003		462.0033		459.5188		458.0350		457.7633		457.0832		455.5100		454.9898		455.1280		453.3930		454.7488		451.8231		451.0178		451.4754		451.5539		449.4513		450.0177		449.6439		449.4027		446.9071		
 0.350		426.7964		428.7103		430.8650		433.4838		435.1692		437.2591		439.9528		440.0294		442.9204		445.5569		447.9722		450.5088		451.7388		456.4906		459.4027		462.0744		464.8411		470.3668		474.0513		476.5965		481.1967		485.3943		488.7165		493.7229		499.6220		503.3897		509.2818		518.9354		524.2198		531.2831		540.9017		550.1813		562.9116		573.5023		586.2288		600.6579		617.9883		636.5950		659.6192		686.3062		712.9374		744.7087		776.5986		805.1552		824.8874		825.0664		805.4286		764.7162		717.4876		670.7226		628.8773		598.0235		569.9676		550.6930		535.3629		522.5424		513.1454		504.4578		497.2904		492.3402		487.2165		482.4964		477.9368		474.8137		473.0636		472.8089		469.8946		466.0529		465.5465		463.4417		461.9592		459.6064		458.1088		457.8440		457.1083		455.5053		455.0250		455.1267		453.4677		454.7674		451.8198		451.0561		451.5143		451.5273		449.3799		449.9734		449.6036		449.3375		446.9774		
 0.360		426.7173		428.6488		430.8171		433.4191		435.0760		437.2322		439.8969		440.0220		442.9133		445.5192		447.9415		450.5169		451.6867		456.4444		459.3447		462.0064		464.7677		470.3342		473.9602		476.5076		481.1115		485.2882		488.6375		493.5860		499.4736		503.2954		509.1225		518.7414		524.0464		531.0626		540.6339		549.8810		562.5327		573.1135		585.7683		600.0799		617.3074		635.7574		658.5744		685.0918		711.5072		743.1181		774.8530		803.4899		823.7483		824.8667		806.3314		766.4281		719.5264		672.8755		630.8440		599.6936		571.4557		551.9532		536.3804		523.3382		513.7425		504.9441		497.7431		492.7272		487.5394		482.7779		478.0785		474.9656		473.1611		472.9595		470.0061		466.2063		465.6710		463.4831		461.9151		459.6939		458.1822		457.9248		457.1335		455.5007		455.0602		455.1253		453.5424		454.7860		451.8165		451.0943		451.5532		451.5007		449.3086		449.9291		449.5632		449.2724		447.0477		
 0.370		426.6383		428.5874		430.7692		433.3543		434.9828		437.2052		439.8410		440.0147		442.9061		445.4815		447.9108		450.5250		451.6346		456.3981		459.2867		461.9385		464.6944		470.3016		473.8691		476.4188		481.0262		485.1822		488.5586		493.4490		499.3253		503.2012		508.9682		518.5419		523.8596		530.9054		540.4342		549.6181		562.2088		572.7221		585.3332		599.4963		616.6337		634.9199		657.5296		683.8774		710.0769		741.5276		773.1074		801.8246		822.6092		824.6671		807.2341		768.1400		721.5653		675.0284		632.8106		601.3636		572.9438		553.2225		537.3979		524.1530		514.3396		505.4669		498.2193		493.1250		487.8479		483.0546		478.2315		475.1122		473.2587		473.1101		470.1176		466.3596		465.7688		463.5246		461.9065		459.7815		458.2422		457.9974		457.1584		455.5032		455.0954		455.1239		453.6118		454.8046		451.8211		451.1342		451.5920		451.4741		449.2373		449.8848		449.5229		449.2147		447.1179		
 0.380		426.5592		428.5259		430.7213		433.2896		434.8897		437.1783		439.7851		440.0073		442.8990		445.4437		447.8802		450.5331		451.5825		456.3519		459.2287		461.8706		464.6210		470.2690		473.7780		476.3299		480.9410		485.0762		488.4796		493.3121		499.1770		503.1069		508.8140		518.3424		523.6728		530.7481		540.2345		549.3552		561.8855		572.3302		584.9150		598.9029		616.0116		634.1706		656.6023		682.7066		708.6466		739.9371		771.3618		800.1593		821.4701		824.4675		808.1368		769.8520		723.6041		677.1814		634.7772		603.0337		574.4319		554.4919		538.4154		524.9679		514.9367		506.0029		498.7209		493.5228		488.1564		483.3312		478.4303		475.2589		473.3552		473.2453		470.2435		466.5020		465.8666		463.5625		461.9056		459.8589		458.3022		458.0674		457.1834		455.5141		455.1272		455.1239		453.6780		454.8204		451.8397		451.1748		451.6260		451.4728		449.1677		449.8413		449.4816		449.1604		447.1906		
 0.390		426.4801		428.4644		430.6734		433.2248		434.7965		437.1514		439.7292		439.9999		442.8918		445.4060		447.8495		450.5412		451.5304		456.3056		459.1707		461.8026		464.5477		470.2364		473.6869		476.2411		480.8557		484.9702		488.4007		493.1752		499.0286		503.0126		508.6597		518.1428		523.4860		530.5908		540.0349		549.0923		561.5623		571.9382		584.4967		598.3095		615.3895		633.4377		655.7740		681.7186		707.4145		738.4033		769.6162		798.4940		820.3309		824.2678		809.0396		771.5639		725.6430		679.3343		636.7439		604.7038		575.9200		555.7612		539.4328		525.7827		515.5337		506.5389		499.2225		493.9206		488.4648		483.6078		478.6292		475.4056		473.4515		473.3775		470.3752		466.6397		465.9644		463.5988		461.9046		459.9276		458.3622		458.1375		457.2083		455.5249		455.1517		455.1306		453.7443		454.8341		451.8584		451.2154		451.6537		451.4909		449.1308		449.7991		449.4307		449.1062		447.3104		
 0.400		426.4011		428.4029		430.6255		433.1601		434.7033		437.1244		439.6733		439.9925		442.8847		445.3683		447.8188		450.5493		451.4783		456.2594		459.1127		461.7347		464.4743		470.2038		473.5958		476.1523		480.7705		484.8642		488.3217		493.0382		498.8803		502.9183		508.5055		517.9433		523.2992		530.4335		539.8352		548.8294		561.2390		571.5462		584.0785		597.7161		614.7675		632.7048		654.9457		680.7306		706.2309		736.9711		768.1011		796.8441		819.1918		824.0682		809.9423		773.2758		727.6818		681.4872		638.7105		606.3739		577.4081		557.0305		540.4503		526.5975		516.1308		507.0749		499.7241		494.3184		488.7733		483.8844		478.8280		475.5522		473.5477		473.5096		470.5070		466.7774		466.0621		463.6351		461.9037		459.9964		458.4221		458.2075		457.2333		455.5358		455.1761		455.1373		453.8105		454.8478		451.8771		451.2561		451.6813		451.5091		449.0938		449.7568		449.3797		449.0520		447.4302		
 0.410		426.3220		428.3415		430.5776		433.0954		434.6102		437.0975		439.6174		439.9852		442.8775		445.3305		447.7881		450.5575		451.4262		456.2131		459.0547		461.6668		464.4010		470.1712		473.5048		476.0634		480.6852		484.7581		488.2428		492.9013		498.7319		502.8240		508.3512		517.7438		523.1124		530.2762		539.6355		548.5664		560.9157		571.1542		583.6603		597.1227		614.1454		631.9719		654.1174		679.7427		705.0472		735.5390		766.6228		795.2299		817.8560		823.8686		810.8450		774.9877		729.7207		683.6402		640.6772		608.0439		578.8962		558.2999		541.4678		527.4124		516.7279		507.6110		500.2257		494.7162		489.0817		484.1610		479.0269		475.6989		473.6439		473.6418		470.6388		466.9151		466.1599		463.6715		461.9028		460.0652		458.4821		458.2776		457.2582		455.5466		455.2005		455.1440		453.8768		454.8615		451.8958		451.2967		451.7090		451.5273		449.0569		449.7145		449.3287		448.9977		447.5500		
 0.420		426.2429		428.2800		430.5297		433.0306		434.5170		437.0706		439.5615		439.9778		442.8704		445.2928		447.7574		450.5656		451.3741		456.1669		458.9967		461.5989		464.3276		470.1386		473.4137		475.9746		480.6000		484.6521		488.1638		492.7644		498.5836		502.7298		508.1969		517.5443		522.9257		530.1189		539.4359		548.3035		560.5925		570.7622		583.2421		596.5293		613.5233		631.2390		653.2891		678.7547		703.8636		734.1069		765.1446		793.6157		816.4145		822.8155		811.5572		776.6996		731.7595		685.7931		642.6438		609.7140		580.3843		559.5692		542.4852		528.2272		517.3250		508.1470		500.7273		495.1140		489.3902		484.4377		479.2257		475.8456		473.7402		473.7739		470.7705		467.0528		466.2577		463.7078		461.9018		460.1339		458.5421		458.3476		457.2832		455.5574		455.2250		455.1507		453.9430		454.8752		451.9145		451.3373		451.7366		451.5455		449.0199		449.6723		449.2778		448.9435		447.6699
