Repository: katya5226/TCCbuilderApp

# TCCbuilderApp

The original code was forked from the project CircuitJS1 (Copyright(C) Paul Falstad and Iain Sharp, https://github.com/pfalstad/circuitjs1).
To build your own application, see the instructions available at https://github.com/pfalstad/circuitjs1 (README).

TCCbuilder is the world's first open-source tool for modelling macroscopic solid-state, mechanic, and fluidic thermal control elements (TCEs) and thermal control circuits (TCCs) with a graphical user interface and a library of materials and TCEs.
The library of materials contains relevant materials and their properties, that are needed for building and modelling of TCEs and TCCs. It is available at https://github.com/katya5226/TCCMaterialLibrary. Graphical representation of the properties is available at https://matview.tccbuilder.org/.
The library of TCEs contains some of the already built and tested TCEs from literature, especially their dimensions and effective values of thermal conductivity, heat capacity, and density. It is available at https://github.com/katya5226/TCE-Library.

The vision of TCCbuilder is to provide an important bridge between fundamental research and the development of real systems in the fields of cryogenics, energy conversion, microfluidics, biology, chemistry and pharmaceuticals, building, space, sensor technology and caloric cooling.
Researchers around the world are kindly invited to contribute to the project, whether to improve functionality or to add TCEs and materials to the library. Any feedback is also very welcome, fell free to post issues in any of the TCCbuilder repositories.

Live version of the app is available at  https://app.tccbuilder.org.

# TCCMaterialLibrary

When adding a material, first read Material classification.docx.
Make a folder for the material named with its ID and short name (see Material classification.xlsx for ID creation).
Create two subfolders: appInfo and data.
Input all the necessary files (in right format) in the folders (see Material classification.docx).
Add the material to the Material classification.xlsx tables.
Add the flags of the material to materials_flags.csv.

File: src/lahde/tccbuilder/public/TCCMaterialLibrary/100035-LaFeCoSi/data/LaFeCoSi11_Deltas_table.txt (part 1 of 3)
%H field first colomn	Temp row	Ds array	Corrected for demagnetization using the Anaroni demagnetization factor	 NaN means no data
0.0000		127.73			177.66			212.56			227.43			237.33			247.10			256.87			262.30			263.35			264.37			265.37			266.35			267.31			268.29			269.28			270.28			271.29			272.31			273.29			274.26			275.27			276.27			277.25			278.23			279.25			280.23			281.16			282.14			283.14			284.14			285.14			286.12			287.14			288.12			289.07			290.05			291.03			292.02			293.00			293.96			294.93			295.91			296.88			297.86			298.84			299.82			300.80			302.28			304.23			306.18			308.11			310.03			311.94			313.86			315.80			317.75			319.72			
 0.010		  0.0000		  0.0000		  0.0000		  0.0000		  0.0000		  0.0000		  0.0000		  0.0000		  0.0000		  0.0000		  0.0000		  0.0000		  0.0000		  0.0000		  0.0000		  0.0000		  0.0000		  0.0000		  0.0000		  0.0000		  0.0000		  0.0000		  0.0000		  0.0000		  0.0000		  0.0000		  0.0000		  0.0000		  0.0000		  0.0000		  0.0000		  0.0000		  0.0000		  0.0000		  0.0000		  0.0000		  0.0000		  0.0000		  0.0000		  0.0000		  0.0000		  0.0000		  0.0000		  0.0000		  0.0000		  0.0000		  0.0000		  0.0000		  0.0000		  0.0000		  0.0000		  0.0000		  0.0000		  0.0000		  0.0000		  0.0000		  0.0000		
 0.020		 -0.0000		 -0.0003		 -0.0005		 -0.0007		 -0.0007		  0.0012		 -0.0097		  0.0031		  0.0049		  0.0078		 -0.0043		 -0.0007		 -0.0271		 -0.0124		 -0.0010		 -0.0012		 -0.0216		 -0.0134		 -0.0006		 -0.0070		 -0.0293		 -0.0222		 -0.0170		 -0.0179		 -0.0327		 -0.0259		 -0.0334		 -0.0428		 -0.0463		 -0.0295		 -0.0262		 -0.0379		 -0.0409		 -0.0444		 -0.0342		 -0.0243		 -0.0117		 -0.0072		 -0.0047		 -0.0032		 -0.0020		 -0.0011		 -0.0010		 -0.0012		 -0.0011		 -0.0007		 -0.0005		 -0.0004		 -0.0002		  0.0003		 -0.0000		 -0.0004		 -0.0007		 -0.0001		 -0.0001		 -0.0001		     NaN		
 0.030		  0.0001		 -0.0006		 -0.0013		 -0.0017		 -0.0026		 -0.0008		 -0.0243		  0.0009		 -0.0092		  0.0017		 -0.0116		  0.0007		 -0.0440		 -0.0151		 -0.0106		 -0.0149		 -0.0344		 -0.0289		 -0.0159		 -0.0276		 -0.0667		 -0.0436		 -0.0371		 -0.0451		 -0.0724		 -0.0499		 -0.0709		 -0.1001		 -0.0949		 -0.0691		 -0.0737		 -0.1016		 -0.0841		 -0.0967		 -0.0813		 -0.0585		 -0.0298		 -0.0194		 -0.0126		 -0.0079		 -0.0057		 -0.0039		 -0.0030		 -0.0028		 -0.0024		 -0.0014		 -0.0013		 -0.0010		 -0.0007		 -0.0001		 -0.0006		 -0.0006		 -0.0009		 -0.0003		 -0.0002		 -0.0003		     NaN		
 0.040		  0.0003		 -0.0013		 -0.0026		 -0.0033		 -0.0050		 -0.0082		 -0.0338		 -0.0066		 -0.0297		 -0.0090		 -0.0172		 -0.0037		 -0.0557		 -0.0150		 -0.0217		 -0.0311		 -0.0514		 -0.0490		 -0.0334		 -0.0477		 -0.1034		 -0.0676		 -0.0597		 -0.0738		 -0.1099		 -0.0699		 -0.1115		 -0.1497		 -0.1466		 -0.1191		 -0.1350		 -0.1683		 -0.1424		 -0.1540		 -0.1311		 -0.0949		 -0.0522		 -0.0355		 -0.0233		 -0.0147		 -0.0106		 -0.0077		 -0.0058		 -0.0050		 -0.0041		 -0.0026		 -0.0024		 -0.0019		 -0.0014		 -0.0006		 -0.0012		 -0.0010		 -0.0012		 -0.0005		 -0.0004		 -0.0004		     NaN		
 0.050		 -0.0001		 -0.0026		 -0.0041		 -0.0052		 -0.0078		 -0.0130		 -0.0375		 -0.0131		 -0.0437		 -0.0185		 -0.0258		 -0.0164		 -0.0654		 -0.0199		 -0.0341		 -0.0473		 -0.0663		 -0.0689		 -0.0529		 -0.0683		 -0.1355		 -0.0916		 -0.0846		 -0.1034		 -0.1431		 -0.0926		 -0.1538		 -0.1971		 -0.1991		 -0.1761		 -0.2012		 -0.2339		 -0.2061		 -0.2123		 -0.1812		 -0.1326		 -0.0789		 -0.0546		 -0.0363		 -0.0237		 -0.0169		 -0.0124		 -0.0093		 -0.0077		 -0.0063		 -0.0044		 -0.0038		 -0.0031		 -0.0022		 -0.0013		 -0.0018		 -0.0014		 -0.0015		 -0.0008		 -0.0006		 -0.0006		     NaN		
 0.060		 -0.0008		 -0.0041		 -0.0056		 -0.0073		 -0.0109		 -0.0167		 -0.0410		 -0.0196		 -0.0525		 -0.0281		 -0.0361		 -0.0292		 -0.0756		 -0.0293		 -0.0461		 -0.0617		 -0.0816		 -0.0867		 -0.0738		 -0.0892		 -0.1635		 -0.1152		 -0.1109		 -0.1330		 -0.1745		 -0.1205		 -0.1971		 -0.2467		 -0.2525		 -0.2361		 -0.2683		 -0.2978		 -0.2686		 -0.2699		 -0.2308		 -0.1713		 -0.1086		 -0.0757		 -0.0511		 -0.0342		 -0.0243		 -0.0179		 -0.0135		 -0.0110		 -0.0090		 -0.0066		 -0.0055		 -0.0045		 -0.0033		 -0.0021		 -0.0023		 -0.0019		 -0.0019		 -0.0012		 -0.0009		 -0.0008		     NaN		
 0.070		 -0.0017		 -0.0057		 -0.0073		 -0.0095		 -0.0139		 -0.0228		 -0.0481		 -0.0287		 -0.0627		 -0.0400		 -0.0459		 -0.0405		 -0.0864		 -0.0399		 -0.0590		 -0.0758		 -0.0972		 -0.1039		 -0.0941		 -0.1094		 -0.1879		 -0.1390		 -0.1373		 -0.1631		 -0.2073		 -0.1539		 -0.2410		 -0.2963		 -0.3064		 -0.2957		 -0.3345		 -0.3610		 -0.3306		 -0.3270		 -0.2803		 -0.2109		 -0.1399		 -0.0982		 -0.0674		 -0.0459		 -0.0329		 -0.0243		 -0.0184		 -0.0149		 -0.0122		 -0.0093		 -0.0075		 -0.0061		 -0.0046		 -0.0031		 -0.0030		 -0.0025		 -0.0024		 -0.0016		 -0.0012		 -0.0011		     NaN		
 0.080		 -0.0026		 -0.0072		 -0.0091		 -0.0117		 -0.0170		 -0.0294		 -0.0563		 -0.0386		 -0.0739		 -0.0525		 -0.0557		 -0.0515		 -0.0978		 -0.0516		 -0.0725		 -0.0909		 -0.1129		 -0.1209		 -0.1129		 -0.1290		 -0.2098		 -0.1632		 -0.1640		 -0.1939		 -0.2418		 -0.1907		 -0.2850		 -0.3456		 -0.3604		 -0.3544		 -0.3989		 -0.4237		 -0.3923		 -0.3837		 -0.3299		 -0.2513		 -0.1723		 -0.1221		 -0.0851		 -0.0588		 -0.0426		 -0.0314		 -0.0240		 -0.0193		 -0.0157		 -0.0122		 -0.0098		 -0.0080		 -0.0061		 -0.0043		 -0.0039		 -0.0032		 -0.0030		 -0.0020		 -0.0016		 -0.0014		     NaN		
 0.090		 -0.0035		 -0.0086		 -0.0110		 -0.0141		 -0.0202		 -0.0360		 -0.0641		 -0.0481		 -0.0848		 -0.0645		 -0.0659		 -0.0625		 -0.1095		 -0.0640		 -0.0863		 -0.1061		 -0.1289		 -0.1377		 -0.1313		 -0.1486		 -0.2313		 -0.1874		 -0.1906		 -0.2245		 -0.2763		 -0.2286		 -0.3289		 -0.3948		 -0.4142		 -0.4131		 -0.4614		 -0.4859		 -0.4537		 -0.4402		 -0.3794		 -0.2924		 -0.2058		 -0.1470		 -0.1041		 -0.0727		 -0.0534		 -0.0392		 -0.0302		 -0.0242		 -0.0196		 -0.0154		 -0.0124		 -0.0101		 -0.0078		 -0.0055		 -0.0049		 -0.0040		 -0.0036		 -0.0025		 -0.0021		 -0.0018		     NaN		
 0.100		 -0.0043		 -0.0101		 -0.0130		 -0.0166		 -0.0235		 -0.0419		 -0.0711		 -0.0566		 -0.0950		 -0.0755		 -0.0763		 -0.0734		 -0.1215		 -0.0763		 -0.1000		 -0.1215		 -0.1453		 -0.1547		 -0.1499		 -0.1683		 -0.2527		 -0.2115		 -0.2174		 -0.2549		 -0.3108		 -0.2668		 -0.3726		 -0.4434		 -0.4680		 -0.4717		 -0.5228		 -0.5478		 -0.5151		 -0.4965		 -0.4288		 -0.3343		 -0.2399		 -0.1729		 -0.1240		 -0.0876		 -0.0650		 -0.0478		 -0.0369		 -0.0297		 -0.0240		 -0.0190		 -0.0153		 -0.0125		 -0.0096		 -0.0070		 -0.0060		 -0.0049		 -0.0043		 -0.0031		 -0.0025		 -0.0022		     NaN		
 0.110		 -0.0053		 -0.0116		 -0.0150		 -0.0190		 -0.0270		 -0.0472		 -0.0777		 -0.0644		 -0.1046		 -0.0859		 -0.0868		 -0.0843		 -0.1336		 -0.0885		 -0.1136		 -0.1370		 -0.1619		 -0.1717		 -0.1686		 -0.1883		 -0.2744		 -0.2354		 -0.2442		 -0.2853		 -0.3454		 -0.3045		 -0.4163		 -0.4918		 -0.5215		 -0.5300		 -0.5837		 -0.6093		 -0.5762		 -0.5525		 -0.4781		 -0.3769		 -0.2744		 -0.1997		 -0.1448		 -0.1035		 -0.0773		 -0.0572		 -0.0443		 -0.0357		 -0.0287		 -0.0229		 -0.0184		 -0.0150		 -0.0116		 -0.0085		 -0.0072		 -0.0058		 -0.0051		 -0.0038		 -0.0031		 -0.0026		     NaN		
 0.120		 -0.0062		 -0.0130		 -0.0170		 -0.0215		 -0.0305		 -0.0522		 -0.0840		 -0.0720		 -0.1139		 -0.0961		 -0.0975		 -0.0952		 -0.1456		 -0.1011		 -0.1271		 -0.1526		 -0.1786		 -0.1888		 -0.1871		 -0.2085		 -0.2962		 -0.2594		 -0.2711		 -0.3159		 -0.3799		 -0.3420		 -0.4600		 -0.5401		 -0.5749		 -0.5879		 -0.6437		 -0.6704		 -0.6368		 -0.6084		 -0.5274		 -0.4201		 -0.3092		 -0.2273		 -0.1665		 -0.1203		 -0.0903		 -0.0674		 -0.0522		 -0.0421		 -0.0338		 -0.0271		 -0.0218		 -0.0178		 -0.0138		 -0.0102		 -0.0086		 -0.0069		 -0.0059		 -0.0045		 -0.0037		 -0.0031		     NaN		
 0.130		 -0.0072		 -0.0145		 -0.0190		 -0.0241		 -0.0341		 -0.0570		 -0.0901		 -0.0795		 -0.1228		 -0.1060		 -0.1083		 -0.1063		 -0.1576		 -0.1139		 -0.1407		 -0.1682		 -0.1950		 -0.2058		 -0.2054		 -0.2290		 -0.3182		 -0.2837		 -0.2982		 -0.3468		 -0.4144		 -0.3795		 -0.5035		 -0.5882		 -0.6279		 -0.6454		 -0.7032		 -0.7312		 -0.6970		 -0.6641		 -0.5766		 -0.4639		 -0.3445		 -0.2555		 -0.1888		 -0.1380		 -0.1039		 -0.0781		 -0.0606		 -0.0490		 -0.0393		 -0.0317		 -0.0255		 -0.0208		 -0.0162		 -0.0121		 -0.0100		 -0.0080		 -0.0069		 -0.0052		 -0.0043		 -0.0036		     NaN		
 0.140		 -0.0081		 -0.0160		 -0.0211		 -0.0266		 -0.0377		 -0.0616		 -0.0959		 -0.0871		 -0.1315		 -0.1157		 -0.1191		 -0.1178		 -0.1695		 -0.1269		 -0.1544		 -0.1838		 -0.2112		 -0.2227		 -0.2237		 -0.2495		 -0.3401		 -0.3082		 -0.3255		 -0.3777		 -0.4488		 -0.4171		 -0.5468		 -0.6362		 -0.6806		 -0.7024		 -0.7623		 -0.7918		 -0.7569		 -0.7195		 -0.6260		 -0.5078		 -0.3801		 -0.2842		 -0.2119		 -0.1563		 -0.1182		 -0.0893		 -0.0697		 -0.0563		 -0.0452		 -0.0366		 -0.0294		 -0.0240		 -0.0187		 -0.0141		 -0.0115		 -0.0093		 -0.0079		 -0.0060		 -0.0050		 -0.0041		     NaN		
 0.150		 -0.0091		 -0.0175		 -0.0231		 -0.0291		 -0.0413		 -0.0662		 -0.1018		 -0.0945		 -0.1402		 -0.1254		 -0.1298		 -0.1292		 -0.1815		 -0.1400		 -0.1682		 -0.1992		 -0.2273		 -0.2397		 -0.2421		 -0.2701		 -0.3621		 -0.3330		 -0.3527		 -0.4087		 -0.4832		 -0.4549		 -0.5898		 -0.6839		 -0.7329		 -0.7588		 -0.8212		 -0.8520		 -0.8166		 -0.7747		 -0.6754		 -0.5518		 -0.4162		 -0.3134		 -0.2357		 -0.1752		 -0.1330		 -0.1011		 -0.0792		 -0.0641		 -0.0515		 -0.0418		 -0.0336		 -0.0274		 -0.0214		 -0.0162		 -0.0132		 -0.0106		 -0.0089		 -0.0069		 -0.0057		 -0.0047		     NaN		
 0.160		 -0.0101		 -0.0190		 -0.0252		 -0.0317		 -0.0450		 -0.0710		 -0.1077		 -0.1020		 -0.1489		 -0.1352		 -0.1404		 -0.1406		 -0.1937		 -0.1530		 -0.1820		 -0.2144		 -0.2435		 -0.2569		 -0.2607		 -0.2906		 -0.3843		 -0.3577		 -0.3796		 -0.4394		 -0.5175		 -0.4926		 -0.6325		 -0.7314		 -0.7849		 -0.8147		 -0.8799		 -0.9119		 -0.8760		 -0.8297		 -0.7250		 -0.5958		 -0.4526		 -0.3429		 -0.2601		 -0.1947		 -0.1483		 -0.1134		 -0.0892		 -0.0722		 -0.0581		 -0.0474		 -0.0381		 -0.0311		 -0.0243		 -0.0185		 -0.0150		 -0.0120		 -0.0101		 -0.0079		 -0.0065		 -0.0054		     NaN		
 0.170		 -0.0112		 -0.0206		 -0.0272		 -0.0343		 -0.0486		 -0.0760		 -0.1138		 -0.1094		 -0.1577		 -0.1451		 -0.1509		 -0.1519		 -0.2060		 -0.1660		 -0.1958		 -0.2293		 -0.2599		 -0.2741		 -0.2793		 -0.3111		 -0.4070		 -0.3823		 -0.4066		 -0.4700		 -0.5519		 -0.5301		 -0.6749		 -0.7786		 -0.8367		 -0.8703		 -0.9382		 -0.9716		 -0.9352		 -0.8845		 -0.7746		 -0.6399		 -0.4894		 -0.3729		 -0.2850		 -0.2148		 -0.1643		 -0.1262		 -0.0996		 -0.0807		 -0.0650		 -0.0532		 -0.0428		 -0.0349		 -0.0273		 -0.0209		 -0.0168		 -0.0135		 -0.0113		 -0.0089		 -0.0073		 -0.0061		     NaN		
 0.180		 -0.0122		 -0.0221		 -0.0293		 -0.0369		 -0.0523		 -0.0811		 -0.1200		 -0.1168		 -0.1667		 -0.1550		 -0.1613		 -0.1632		 -0.2184		 -0.1790		 -0.2096		 -0.2439		 -0.2762		 -0.2914		 -0.2981		 -0.3316		 -0.4300		 -0.4069		 -0.4334		 -0.5005		 -0.5862		 -0.5675		 -0.7170		 -0.8257		 -0.8884		 -0.9256		 -0.9960		 -1.0309		 -0.9941		 -0.9391		 -0.8241		 -0.6842		 -0.5265		 -0.4033		 -0.3102		 -0.2353		 -0.1807		 -0.1395		 -0.1104		 -0.0896		 -0.0723		 -0.0592		 -0.0478		 -0.0390		 -0.0306		 -0.0234		 -0.0188		 -0.0150		 -0.0126		 -0.0099		 -0.0082		 -0.0068		     NaN		
 0.190		 -0.0132		 -0.0237		 -0.0314		 -0.0395		 -0.0559		 -0.0863		 -0.1263		 -0.1243		 -0.1755		 -0.1650		 -0.1716		 -0.1745		 -0.2307		 -0.1919		 -0.2233		 -0.2586		 -0.2924		 -0.3087		 -0.3168		 -0.3522		 -0.4529		 -0.4315		 -0.4603		 -0.5309		 -0.6204		 -0.6047		 -0.7590		 -0.8724		 -0.9399		 -0.9806		 -1.0535		 -1.0899		 -1.0526		 -0.9935		 -0.8735		 -0.7286		 -0.5638		 -0.4340		 -0.3359		 -0.2564		 -0.1977		 -0.1533		 -0.1216		 -0.0988		 -0.0799		 -0.0656		 -0.0530		 -0.0432		 -0.0339		 -0.0261		 -0.0209		 -0.0167		 -0.0139		 -0.0110		 -0.0091		 -0.0076		     NaN		
 0.200		 -0.0142		 -0.0252		 -0.0335		 -0.0421		 -0.0596		 -0.0916		 -0.1325		 -0.1318		 -0.1844		 -0.1748		 -0.1818		 -0.1857		 -0.2429		 -0.2049		 -0.2370		 -0.2732		 -0.3087		 -0.3260		 -0.3354		 -0.3727		 -0.4757		 -0.4561		 -0.4872		 -0.5613		 -0.6545		 -0.6418		 -0.8008		 -0.9189		 -0.9912		 -1.0352		 -1.1107		 -1.1485		 -1.1108		 -1.0477		 -0.9229		 -0.7732		 -0.6014		 -0.4653		 -0.3620		 -0.2779		 -0.2152		 -0.1676		 -0.1332		 -0.1085		 -0.0878		 -0.0722		 -0.0585		 -0.0477		 -0.0375		 -0.0288		 -0.0230		 -0.0184		 -0.0153		 -0.0122		 -0.0101		 -0.0084		     NaN		
 0.210		 -0.0152		 -0.0268		 -0.0356		 -0.0448		 -0.0633		 -0.0969		 -0.1388		 -0.1392		 -0.1932		 -0.1846		 -0.1920		 -0.1968		 -0.2551		 -0.2178		 -0.2508		 -0.2879		 -0.3249		 -0.3431		 -0.3540		 -0.3931		 -0.4985		 -0.4808		 -0.5141		 -0.5916		 -0.6886		 -0.6788		 -0.8424		 -0.9652		 -1.0423		 -1.0895		 -1.1675		 -1.2068		 -1.1687		 -1.1016		 -0.9722		 -0.8177		 -0.6391		 -0.4969		 -0.3885		 -0.2999		 -0.2331		 -0.1823		 -0.1452		 -0.1184		 -0.0961		 -0.0791		 -0.0642		 -0.0523		 -0.0412		 -0.0318		 -0.0253		 -0.0203		 -0.0168		 -0.0134		 -0.0111		 -0.0092		     NaN		
 0.220		 -0.0162		 -0.0283		 -0.0377		 -0.0474		 -0.0670		 -0.1022		 -0.1451		 -0.1467		 -0.2021		 -0.1945		 -0.2023		 -0.2079		 -0.2674		 -0.2308		 -0.2646		 -0.3025		 -0.3410		 -0.3602		 -0.3725		 -0.4135		 -0.5212		 -0.5054		 -0.5410		 -0.6219		 -0.7226		 -0.7157		 -0.8839		 -1.0113		 -1.0932		 -1.1435		 -1.2241		 -1.2647		 -1.2261		 -1.1553		 -1.0215		 -0.8622		 -0.6770		 -0.5290		 -0.4154		 -0.3224		 -0.2514		 -0.1975		 -0.1576		 -0.1287		 -0.1046		 -0.0862		 -0.0701		 -0.0572		 -0.0450		 -0.0348		 -0.0277		 -0.0222		 -0.0184		 -0.0147		 -0.0122		 -0.0101		     NaN		
 0.230		 -0.0173		 -0.0299		 -0.0398		 -0.0501		 -0.0707		 -0.1075		 -0.1514		 -0.1542		 -0.2111		 -0.2044		 -0.2128		 -0.2192		 -0.2797		 -0.2437		 -0.2785		 -0.3170		 -0.3571		 -0.3773		 -0.3909		 -0.4338		 -0.5438		 -0.5299		 -0.5678		 -0.6520		 -0.7564		 -0.7525		 -0.9252		 -1.0573		 -1.1437		 -1.1971		 -1.2803		 -1.3221		 -1.2830		 -1.2089		 -1.0707		 -0.9068		 -0.7152		 -0.5615		 -0.4427		 -0.3452		 -0.2702		 -0.2131		 -0.1703		 -0.1393		 -0.1133		 -0.0936		 -0.0762		 -0.0622		 -0.0490		 -0.0380		 -0.0302		 -0.0242		 -0.0200		 -0.0160		 -0.0133		 -0.0110		     NaN		
 0.240		 -0.0183		 -0.0314		 -0.0420		 -0.0528		 -0.0745		 -0.1127		 -0.1577		 -0.1618		 -0.2201		 -0.2143		 -0.2234		 -0.2305		 -0.2919		 -0.2567		 -0.2923		 -0.3314		 -0.3731		 -0.3943		 -0.4093		 -0.4541		 -0.5664		 -0.5545		 -0.5944		 -0.6822		 -0.7901		 -0.7891		 -0.9664		 -1.1031		 -1.1939		 -1.2503		 -1.3363		 -1.3791		 -1.3398		 -1.2623		 -1.1199		 -0.9514		 -0.7538		 -0.5941		 -0.4702		 -0.3684		 -0.2894		 -0.2290		 -0.1833		 -0.1502		 -0.1224		 -0.1012		 -0.0825		 -0.0674		 -0.0532		 -0.0413		 -0.0328		 -0.0262		 -0.0217		 -0.0174		 -0.0145		 -0.0119		     NaN		
 0.250		 -0.0193		 -0.0330		 -0.0441		 -0.0554		 -0.0782		 -0.1179		 -0.1641		 -0.1695		 -0.2291		 -0.2243		 -0.2341		 -0.2418		 -0.3040		 -0.2697		 -0.3061		 -0.3459		 -0.3889		 -0.4115		 -0.4278		 -0.4743		 -0.5889		 -0.5789		 -0.6210		 -0.7122		 -0.8237		 -0.8255		 -1.0074		 -1.1488		 -1.2438		 -1.3032		 -1.3919		 -1.4357		 -1.3963		 -1.3156		 -1.1692		 -0.9961		 -0.7927		 -0.6270		 -0.4981		 -0.3919		 -0.3089		 -0.2452		 -0.1966		 -0.1614		 -0.1318		 -0.1092		 -0.0890		 -0.0728		 -0.0575		 -0.0447		 -0.0355		 -0.0284		 -0.0235		 -0.0189		 -0.0157		 -0.0129		     NaN		
 0.260		 -0.0204		 -0.0346		 -0.0462		 -0.0581		 -0.0819		 -0.1229		 -0.1703		 -0.1772		 -0.2381		 -0.2343		 -0.2449		 -0.2533		 -0.3161		 -0.2826		 -0.3199		 -0.3603		 -0.4048		 -0.4287		 -0.4462		 -0.4945		 -0.6114		 -0.6033		 -0.6474		 -0.7421		 -0.8571		 -0.8617		 -1.0482		 -1.1942		 -1.2934		 -1.3557		 -1.4472		 -1.4921		 -1.4526		 -1.3687		 -1.2185		 -1.0409		 -0.8317		 -0.6601		 -0.5263		 -0.4158		 -0.3288		 -0.2617		 -0.2102		 -0.1730		 -0.1414		 -0.1173		 -0.0957		 -0.0784		 -0.0620		 -0.0482		 -0.0383		 -0.0306		 -0.0253		 -0.0204		 -0.0169		 -0.0140		     NaN		
 0.270		 -0.0214		 -0.0362		 -0.0483		 -0.0608		 -0.0857		 -0.1278		 -0.1767		 -0.1850		 -0.2471		 -0.2442		 -0.2559		 -0.2647		 -0.3281		 -0.2955		 -0.3336		 -0.3747		 -0.4207		 -0.4458		 -0.4646		 -0.5148		 -0.6338		 -0.6276		 -0.6738		 -0.7720		 -0.8905		 -0.8978		 -1.0890		 -1.2394		 -1.3427		 -1.4077		 -1.5022		 -1.5481		 -1.5086		 -1.4216		 -1.2679		 -1.0858		 -0.8709		 -0.6934		 -0.5547		 -0.4400		 -0.3490		 -0.2785		 -0.2241		 -0.1849		 -0.1513		 -0.1257		 -0.1027		 -0.0842		 -0.0666		 -0.0519		 -0.0411		 -0.0329		 -0.0272		 -0.0219		 -0.0182		 -0.0151		     NaN		
 0.280		 -0.0224		 -0.0378		 -0.0505		 -0.0635		 -0.0895		 -0.1326		 -0.1830		 -0.1927		 -0.2561		 -0.2541		 -0.2668		 -0.2760		 -0.3402		 -0.3084		 -0.3472		 -0.3891		 -0.4367		 -0.4629		 -0.4830		 -0.5350		 -0.6563		 -0.6517		 -0.7000		 -0.8017		 -0.9237		 -0.9336		 -1.1295		 -1.2844		 -1.3917		 -1.4593		 -1.5568		 -1.6038		 -1.5645		 -1.4743		 -1.3174		 -1.1310		 -0.9102		 -0.7269		 -0.5835		 -0.4645		 -0.3694		 -0.2956		 -0.2384		 -0.1970		 -0.1614		 -0.1343		 -0.1098		 -0.0902		 -0.0714		 -0.0557		 -0.0441		 -0.0353		 -0.0292		 -0.0235		 -0.0196		 -0.0162		     NaN		
 0.290		 -0.0235		 -0.0394		 -0.0526		 -0.0663		 -0.0932		 -0.1375		 -0.1894		 -0.2004		 -0.2651		 -0.2640		 -0.2776		 -0.2873		 -0.3523		 -0.3212		 -0.3608		 -0.4035		 -0.4526		 -0.4800		 -0.5013		 -0.5553		 -0.6787		 -0.6757		 -0.7262		 -0.8313		 -0.9568		 -0.9694		 -1.1699		 -1.3291		 -1.4403		 -1.5106		 -1.6111		 -1.6594		 -1.6201		 -1.5269		 -1.3668		 -1.1761		 -0.9495		 -0.7606		 -0.6127		 -0.4892		 -0.3901		 -0.3130		 -0.2529		 -0.2094		 -0.1718		 -0.1432		 -0.1172		 -0.0963		 -0.0763		 -0.0596		 -0.0472		 -0.0378		 -0.0312		 -0.0252		 -0.0210		 -0.0173		     NaN		
 0.300		 -0.0245		 -0.0410		 -0.0547		 -0.0690		 -0.0970		 -0.1424		 -0.1957		 -0.2080		 -0.2740		 -0.2739		 -0.2883		 -0.2986		 -0.3644		 -0.3341		 -0.3743		 -0.4180		 -0.4686		 -0.4970		 -0.5197		 -0.5756		 -0.7010		 -0.6997		 -0.7524		 -0.8609		 -0.9899		 -1.0050		 -1.2101		 -1.3735		 -1.4886		 -1.5617		 -1.6652		 -1.7147		 -1.6756		 -1.5794		 -1.4161		 -1.2213		 -0.9889		 -0.7945		 -0.6421		 -0.5143		 -0.4110		 -0.3307		 -0.2677		 -0.2221		 -0.1824		 -0.1523		 -0.1247		 -0.1026		 -0.0813		 -0.0636		 -0.0504		 -0.0403		 -0.0333		 -0.0269		 -0.0224		 -0.0185		     NaN		
 0.310		 -0.0256		 -0.0426		 -0.0569		 -0.0717		 -0.1008		 -0.1474		 -0.2021		 -0.2157		 -0.2830		 -0.2838		 -0.2989		 -0.3099		 -0.3765		 -0.3469		 -0.3878		 -0.4324		 -0.4846		 -0.5140		 -0.5380		 -0.5958		 -0.7233		 -0.7235		 -0.7784		 -0.8904		 -1.0227		 -1.0405		 -1.2501		 -1.4177		 -1.5365		 -1.6125		 -1.7189		 -1.7698		 -1.7309		 -1.6319		 -1.4652		 -1.2665		 -1.0284		 -0.8287		 -0.6718		 -0.5396		 -0.4322		 -0.3486		 -0.2827		 -0.2350		 -0.1933		 -0.1616		 -0.1324		 -0.1090		 -0.0865		 -0.0677		 -0.0537		 -0.0430		 -0.0355		 -0.0287		 -0.0239		 -0.0198		     NaN		
 0.320		 -0.0266		 -0.0442		 -0.0590		 -0.0745		 -0.1046		 -0.1524		 -0.2084		 -0.2233		 -0.2919		 -0.2936		 -0.3094		 -0.3212		 -0.3885		 -0.3596		 -0.4013		 -0.4469		 -0.5006		 -0.5310		 -0.5562		 -0.6161		 -0.7455		 -0.7473		 -0.8043		 -0.9198		 -1.0555		 -1.0759		 -1.2899		 -1.4615		 -1.5841		 -1.6631		 -1.7724		 -1.8246		 -1.7861		 -1.6842		 -1.5143		 -1.3117		 -1.0680		 -0.8630		 -0.7016		 -0.5652		 -0.4536		 -0.3669		 -0.2980		 -0.2482		 -0.2044		 -0.1711		 -0.1403		 -0.1156		 -0.0919		 -0.0719		 -0.0571		 -0.0457		 -0.0377		 -0.0305		 -0.0254		 -0.0210		     NaN		
 0.330		 -0.0277		 -0.0458		 -0.0612		 -0.0772		 -0.1084		 -0.1574		 -0.2148		 -0.2310		 -0.3009		 -0.3035		 -0.3200		 -0.3325		 -0.4006		 -0.3724		 -0.4148		 -0.4613		 -0.5165		 -0.5479		 -0.5744		 -0.6363		 -0.7676		 -0.7710		 -0.8302		 -0.9491		 -1.0880		 -1.1112		 -1.3295		 -1.5050		 -1.6315		 -1.7133		 -1.8256		 -1.8792		 -1.8411		 -1.7365		 -1.5633		 -1.3569		 -1.1076		 -0.8975		 -0.7316		 -0.5910		 -0.4754		 -0.3854		 -0.3136		 -0.2615		 -0.2157		 -0.1808		 -0.1483		 -0.1223		 -0.0974		 -0.0763		 -0.0605		 -0.0485		 -0.0400		 -0.0324		 -0.0270		 -0.0223		     NaN		
 0.340		 -0.0287		 -0.0474		 -0.0633		 -0.0800		 -0.1122		 -0.1625		 -0.2212		 -0.2386		 -0.3099		 -0.3134		 -0.3306		 -0.3438		 -0.4127		 -0.3851		 -0.4283		 -0.4757		 -0.5323		 -0.5648		 -0.5926		 -0.6564		 -0.7896		 -0.7947		 -0.8559		 -0.9783		 -1.1205		 -1.1464		 -1.3688		 -1.5482		 -1.6786		 -1.7634		 -1.8785		 -1.9336		 -1.8960		 -1.7887		 -1.6122		 -1.4020		 -1.1474		 -0.9321		 -0.7618		 -0.6170		 -0.4973		 -0.4042		 -0.3295		 -0.2751		 -0.2273		 -0.1907		 -0.1566		 -0.1292		 -0.1030		 -0.0808		 -0.0641		 -0.0513		 -0.0423		 -0.0343		 -0.0286		 -0.0236		     NaN		
 0.350		 -0.0298		 -0.0490		 -0.0655		 -0.0828		 -0.1160		 -0.1675		 -0.2275		 -0.2463		 -0.3189		 -0.3233		 -0.3412		 -0.3551		 -0.4248		 -0.3979		 -0.4417		 -0.4901		 -0.5481		 -0.5816		 -0.6107		 -0.6765		 -0.8115		 -0.8184		 -0.8816		 -1.0073		 -1.1527		 -1.1815		 -1.4080		 -1.5911		 -1.7254		 -1.8131		 -1.9311		 -1.9878		 -1.9508		 -1.8408		 -1.6611		 -1.4472		 -1.1872		 -0.9670		 -0.7921		 -0.6432		 -0.5195		 -0.4232		 -0.3456		 -0.2889		 -0.2391		 -0.2007		 -0.1650		 -0.1363		 -0.1088		 -0.0854		 -0.0677		 -0.0543		 -0.0447		 -0.0363		 -0.0303		 -0.0250		     NaN		
 0.360		 -0.0308		 -0.0506		 -0.0676		 -0.0855		 -0.1198		 -0.1726		 -0.2339		 -0.2539		 -0.3279		 -0.3332		 -0.3518		 -0.3663		 -0.4369		 -0.4106		 -0.4552		 -0.5045		 -0.5638		 -0.5984		 -0.6288		 -0.6964		 -0.8333		 -0.8420		 -0.9071		 -1.0363		 -1.1848		 -1.2165		 -1.4469		 -1.6337		 -1.7721		 -1.8627		 -1.9835		 -2.0416		 -2.0053		 -1.8928		 -1.7100		 -1.4925		 -1.2272		 -1.0020		 -0.8225		 -0.6696		 -0.5420		 -0.4425		 -0.3620		 -0.3028		 -0.2510		 -0.2110		 -0.1736		 -0.1435		 -0.1147		 -0.0901		 -0.0715		 -0.0573		 -0.0472		 -0.0383		 -0.0320		 -0.0264		     NaN		
 0.370		 -0.0319		 -0.0522		 -0.0698		 -0.0883		 -0.1236		 -0.1777		 -0.2403		 -0.2616		 -0.3368		 -0.3430		 -0.3624		 -0.3776		 -0.4490		 -0.4234		 -0.4687		 -0.5188		 -0.5795		 -0.6151		 -0.6468		 -0.7163		 -0.8550		 -0.8655		 -0.9326		 -1.0652		 -1.2168		 -1.2513		 -1.4857		 -1.6760		 -1.8184		 -1.9119		 -2.0355		 -2.0952		 -2.0597		 -1.9447		 -1.7588		 -1.5377		 -1.2672		 -1.0371		 -0.8532		 -0.6963		 -0.5646		 -0.4620		 -0.3787		 -0.3170		 -0.2632		 -0.2215		 -0.1823		 -0.1508		 -0.1208		 -0.0949		 -0.0753		 -0.0604		 -0.0497		 -0.0404		 -0.0337		 -0.0279		     NaN		
 0.380		 -0.0330		 -0.0539		 -0.0720		 -0.0911		 -0.1274		 -0.1827		 -0.2467		 -0.2692		 -0.3457		 -0.3529		 -0.3730		 -0.3887		 -0.4611		 -0.4361		 -0.4822		 -0.5330		 -0.5952		 -0.6318		 -0.6648		 -0.7362		 -0.8767		 -0.8890		 -0.9580		 -1.0939		 -1.2487		 -1.2860		 -1.5242		 -1.7181		 -1.8645		 -1.9609		 -2.0873		 -2.1486		 -2.1139		 -1.9965		 -1.8075		 -1.5829		 -1.3074		 -1.0723		 -0.8840		 -0.7232		 -0.5874		 -0.4817		 -0.3956		 -0.3313		 -0.2755		 -0.2322		 -0.1912		 -0.1582		 -0.1269		 -0.0998		 -0.0792		 -0.0635		 -0.0523		 -0.0426		 -0.0355		 -0.0294		     NaN		
 0.390		 -0.0340		 -0.0555		 -0.0741		 -0.0939		 -0.1313		 -0.1878		 -0.2530		 -0.2768		 -0.3545		 -0.3628		 -0.3836		 -0.3999		 -0.4732		 -0.4489		 -0.4956		 -0.5473		 -0.6109		 -0.6485		 -0.6828		 -0.7560		 -0.8984		 -0.9125		 -0.9833		 -1.1226		 -1.2804		 -1.3205		 -1.5626		 -1.7600		 -1.9105		 -2.0097		 -2.1388		 -2.2017		 -2.1679		 -2.0482		 -1.8562		 -1.6282		 -1.3477		 -1.1078		 -0.9150		 -0.7503		 -0.6105		 -0.5016		 -0.4127		 -0.3459		 -0.2880		 -0.2430		 -0.2003		 -0.1658		 -0.1332		 -0.1049		 -0.0832		 -0.0668		 -0.0550		 -0.0448		 -0.0374		 -0.0309		     NaN		
 0.400		 -0.0351		 -0.0571		 -0.0763		 -0.0967		 -0.1351		 -0.1929		 -0.2593		 -0.2845		 -0.3634		 -0.3726		 -0.3942		 -0.4110		 -0.4851		 -0.4616		 -0.5089		 -0.5615		 -0.6265		 -0.6651		 -0.7006		 -0.7758		 -0.9200		 -0.9358		 -1.0086		 -1.1512		 -1.3120		 -1.3548		 -1.6008		 -1.8016		 -1.9562		 -2.0582		 -2.1900		 -2.2546		 -2.2218		 -2.0996		 -1.9048		 -1.6734		 -1.3880		 -1.1433		 -0.9461		 -0.7776		 -0.6338		 -0.5218		 -0.4301		 -0.3608		 -0.3007		 -0.2540		 -0.2095		 -0.1735		 -0.1396		 -0.1100		 -0.0873		 -0.0701		 -0.0577		 -0.0470		 -0.0393		 -0.0325		     NaN		
 0.410		 -0.0362		 -0.0588		 -0.0785		 -0.0995		 -0.1390		 -0.1980		 -0.2656		 -0.2921		 -0.3722		 -0.3824		 -0.4047		 -0.4222		 -0.4971		 -0.4742		 -0.5222		 -0.5757		 -0.6421		 -0.6817		 -0.7184		 -0.7955		 -0.9416		 -0.9591		 -1.0339		 -1.1796		 -1.3434		 -1.3888		 -1.6388		 -1.8429		 -2.0018		 -2.1063		 -2.2410		 -2.3073		 -2.2756		 -2.1508		 -1.9534		 -1.7187		 -1.4285		 -1.1788		 -0.9774		 -0.8052		 -0.6573		 -0.5421		 -0.4476		 -0.3758		 -0.3136		 -0.2652		 -0.2189		 -0.1813		 -0.1461		 -0.1152		 -0.0915		 -0.0735		 -0.0605		 -0.0493		 -0.0412		 -0.0341		     NaN		
 0.420		 -0.0372		 -0.0604		 -0.0806		 -0.1023		 -0.1428		 -0.2031		 -0.2719		 -0.2997		 -0.3811		 -0.3922		 -0.4152		 -0.4334		 -0.5090		 -0.4869		 -0.5355		 -0.5899		 -0.6576		 -0.6983		 -0.7362		 -0.8151		 -0.9631		 -0.9823		 -1.0591		 -1.2079		 -1.3748		 -1.4228		 -1.6766		 -1.8841		 -2.0472		 -2.1542		 -2.2917		 -2.3597		 -2.3292		 -2.2019		 -2.0020		 -1.7641		 -1.4689		 -1.2145		 -1.0090		 -0.8329		 -0.6811		 -0.5627		 -0.4653		 -0.3910		 -0.3267		 -0.2766		 -0.2285		 -0.1893		 -0.1527		 -0.1206		 -0.0958		 -0.0769		 -0.0634		 -0.0517		 -0.0432		 -0.0357		     NaN		
 0.430		 -0.0383		 -0.0620		 -0.0828		 -0.1051		 -0.1466		 -0.2082		 -0.2782		 -0.3074		 -0.3900		 -0.4021		 -0.4256		 -0.4446		 -0.5208		 -0.4994		 -0.5488		 -0.6041		 -0.6730		 -0.7149		 -0.7540		 -0.8346		 -0.9845		 -1.0054		 -1.0842		 -1.2360		 -1.4060		 -1.4565		 -1.7142		 -1.9250		 -2.0924		 -2.2018		 -2.3422		 -2.4120		 -2.3825		 -2.2527		 -2.0505		 -1.8094		 -1.5095		 -1.2503		 -1.0407		 -0.8607		 -0.7050		 -0.5835		 -0.4832		 -0.4065		 -0.3399		 -0.2881		 -0.2382		 -0.1974		 -0.1594		 -0.1260		 -0.1001		 -0.0805		 -0.0663		 -0.0541		 -0.0452		 -0.0374		     NaN		
 0.440		 -0.0394		 -0.0637		 -0.0850		 -0.1079		 -0.1505		 -0.2133		 -0.2846		 -0.3150		 -0.3989		 -0.4119		 -0.4361		 -0.4559		 -0.5326		 -0.5120		 -0.5621		 -0.6182		 -0.6884		 -0.7314		 -0.7717		 -0.8541		 -1.0059		 -1.0284		 -1.1093		 -1.2640		 -1.4371		 -1.4900		 -1.7516		 -1.9658		 -2.1374		 -2.2491		 -2.3924		 -2.4639		 -2.4357		 -2.3034		 -2.0991		 -1.8548		 -1.5501		 -1.2863		 -1.0726		 -0.8888		 -0.7292		 -0.6044		 -0.5013		 -0.4221		 -0.3534		 -0.2997		 -0.2480		 -0.2057		 -0.1662		 -0.1316		 -0.1046		 -0.0841		 -0.0693		 -0.0566		 -0.0473		 -0.0391		     NaN		
 0.450		 -0.0405		 -0.0653		 -0.0872		 -0.1107		 -0.1544		 -0.2184		 -0.2909		 -0.3226		 -0.4078		 -0.4217		 -0.4465		 -0.4671		 -0.5444		 -0.5245		 -0.5754		 -0.6324		 -0.7037		 -0.7479		 -0.7893		 -0.8735		 -1.0273		 -1.0514		 -1.1343		 -1.2918		 -1.4680		 -1.5233		 -1.7889		 -2.0064		 -2.1821		 -2.2962		 -2.4424		 -2.5156		 -2.4886		 -2.3540		 -2.1476		 -1.9002		 -1.5909		 -1.3224		 -1.1047		 -0.9170		 -0.7536		 -0.6256		 -0.5195		 -0.4380		 -0.3670		 -0.3115		 -0.2581		 -0.2141		 -0.1732		 -0.1372		 -0.1091		 -0.0877		 -0.0723		 -0.0591		 -0.0494		 -0.0409		     NaN		
 0.460		 -0.0415		 -0.0670		 -0.0894		 -0.1135		 -0.1582		 -0.2235		 -0.2972		 -0.3302		 -0.4167		 -0.4314		 -0.4569		 -0.4783		 -0.5562		 -0.5370		 -0.5886		 -0.6465		 -0.7189		 -0.7644		 -0.8070		 -0.8928		 -1.0485		 -1.0744		 -1.1591		 -1.3196		 -1.4988		 -1.5565		 -1.8260		 -2.0468		 -2.2265		 -2.3430		 -2.4920		 -2.5670		 -2.5413		 -2.4045		 -2.1961		 -1.9457		 -1.6318		 -1.3586		 -1.1370		 -0.9454		 -0.7782		 -0.6469		 -0.5379		 -0.4540		 -0.3808		 -0.3235		 -0.2682		 -0.2225		 -0.1802		 -0.1430		 -0.1138		 -0.0915		 -0.0754		 -0.0616		 -0.0515		 -0.0427		     NaN		
 0.470		 -0.0426		 -0.0686		 -0.0916		 -0.1164		 -0.1621		 -0.2286		 -0.3036		 -0.3378		 -0.4256		 -0.4412		 -0.4673		 -0.4896		 -0.5680		 -0.5495		 -0.6018		 -0.6607		 -0.7341		 -0.7808		 -0.8245		 -0.9121		 -1.0697		 -1.0973		 -1.1838		 -1.3472		 -1.5294		 -1.5895		 -1.8629		 -2.0870		 -2.2706		 -2.3896		 -2.5413		 -2.6182		 -2.5938		 -2.4550		 -2.2446		 -1.9912		 -1.6729		 -1.3950		 -1.1694		 -0.9739		 -0.8030		 -0.6683		 -0.5565		 -0.4702		 -0.3948		 -0.3357		 -0.2785		 -0.2312		 -0.1874		 -0.1488		 -0.1185		 -0.0953		 -0.0786		 -0.0642		 -0.0537		 -0.0445		     NaN		
 0.480		 -0.0437		 -0.0703		 -0.0938		 -0.1192		 -0.1659		 -0.2337		 -0.3099		 -0.3454		 -0.4345		 -0.4510		 -0.4777		 -0.5008		 -0.5798		 -0.5620		 -0.6150		 -0.6747		 -0.7492		 -0.7972		 -0.8421		 -0.9314		 -1.0909		 -1.1201		 -1.2085		 -1.3747		 -1.5598		 -1.6224		 -1.8996		 -2.1271		 -2.3143		 -2.4360		 -2.5904		 -2.6691		 -2.6462		 -2.5054		 -2.2929		 -2.0368		 -1.7140		 -1.4314		 -1.2019		 -1.0026		 -0.8279		 -0.6899		 -0.5752		 -0.4865		 -0.4089		 -0.3480		 -0.2890		 -0.2399		 -0.1946		 -0.1548		 -0.1232		 -0.0992		 -0.0818		 -0.0669		 -0.0559		 -0.0464		     NaN		
 0.490		 -0.0448		 -0.0719		 -0.0960		 -0.1220		 -0.1698		 -0.2388		 -0.3162		 -0.3530		 -0.4434		 -0.4607		 -0.4881		 -0.5119		 -0.5915		 -0.5745		 -0.6282		 -0.6888		 -0.7642		 -0.8137		 -0.8596		 -0.9506		 -1.1120		 -1.1429		 -1.2329		 -1.4022		 -1.5902		 -1.6551		 -1.9362		 -2.1669		 -2.3577		 -2.4822		 -2.6392		 -2.7197		 -2.6983		 -2.5558		 -2.3411		 -2.0824		 -1.7552		 -1.4680		 -1.2346		 -1.0315		 -0.8530		 -0.7116		 -0.5941		 -0.5030		 -0.4232		 -0.3604		 -0.2996		 -0.2488		 -0.2020		 -0.1608		 -0.1281		 -0.1031		 -0.0851		 -0.0696		 -0.0582		 -0.0482		     NaN		
 0.500		 -0.0459		 -0.0736		 -0.0981		 -0.1249		 -0.1737		 -0.2439		 -0.3226		 -0.3606		 -0.4522		 -0.4705		 -0.4985		 -0.5231		 -0.6033		 -0.5869		 -0.6414		 -0.7028		 -0.7792		 -0.8301		 -0.8770		 -0.9697		 -1.1329		 -1.1656		 -1.2573		 -1.4296		 -1.6205		 -1.6876		 -1.9726		 -2.2065		 -2.4008		 -2.5282		 -2.6878		 -2.7702		 -2.7503		 -2.6061		 -2.3892		 -2.1280		 -1.7965		 -1.5047		 -1.2675		 -1.0605		 -0.8782		 -0.7335		 -0.6131		 -0.5197		 -0.4377		 -0.3730		 -0.3103		 -0.2579		 -0.2095		 -0.1670		 -0.1330		 -0.1072		 -0.0884		 -0.0724		 -0.0605		 -0.0502		     NaN		
 0.510		 -0.0470		 -0.0752		 -0.1003		 -0.1277		 -0.1776		 -0.2489		 -0.3289		 -0.3682		 -0.4611		 -0.4802		 -0.5089		 -0.5342		 -0.6150		 -0.5994		 -0.6545		 -0.7169		 -0.7943		 -0.8465		 -0.8944		 -0.9887		 -1.1538		 -1.1883		 -1.2816		 -1.4569		 -1.6507		 -1.7201		 -2.0088		 -2.2459		 -2.4437		 -2.5739		 -2.7361		 -2.8206		 -2.8022		 -2.6563		 -2.4371		 -2.1737		 -1.8377		 -1.5415		 -1.3005		 -1.0897		 -0.9035		 -0.7556		 -0.6323		 -0.5366		 -0.4523		 -0.3858		 -0.3212		 -0.2670		 -0.2171		 -0.1732		 -0.1381		 -0.1112		 -0.0918		 -0.0752		 -0.0629		 -0.0521		     NaN		
 0.520		 -0.0480		 -0.0769		 -0.1025		 -0.1306		 -0.1814		 -0.2540		 -0.3352		 -0.3758		 -0.4700		 -0.4899		 -0.5192		 -0.5454		 -0.6267		 -0.6117		 -0.6676		 -0.7309		 -0.8093		 -0.8628		 -0.9118		 -1.0077		 -1.1747		 -1.2108		 -1.3057		 -1.4841		 -1.6808		 -1.7524		 -2.0448		 -2.2850		 -2.4862		 -2.6195		 -2.7842		 -2.8707		 -2.8538		 -2.7064		 -2.4850		 -2.2194		 -1.8790		 -1.5784		 -1.3336		 -1.1191		 -0.9290		 -0.7778		 -0.6517		 -0.5536		 -0.4671		 -0.3987		 -0.3322		 -0.2763		 -0.2248		 -0.1796		 -0.1432		 -0.1154		 -0.0953		 -0.0781		 -0.0653		 -0.0542		     NaN		
 0.530		 -0.0491		 -0.0785		 -0.1047		 -0.1334		 -0.1853		 -0.2591		 -0.3415		 -0.3834		 -0.4788		 -0.4996		 -0.5296		 -0.5564		 -0.6384		 -0.6241		 -0.6807		 -0.7448		 -0.8243		 -0.8791		 -0.9291		 -1.0267		 -1.1955		 -1.2332		 -1.3298		 -1.5113		 -1.7108		 -1.7846		 -2.0807		 -2.3240		 -2.5285		 -2.6648		 -2.8320		 -2.9207		 -2.9053		 -2.7564		 -2.5328		 -2.2651		 -1.9202		 -1.6154		 -1.3667		 -1.1485		 -0.9547		 -0.8003		 -0.6712		 -0.5708		 -0.4820		 -0.4117		 -0.3433		 -0.2858		 -0.2326		 -0.1860		 -0.1483		 -0.1196		 -0.0988		 -0.0810		 -0.0677		 -0.0562		     NaN		
 0.540		 -0.0502		 -0.0802		 -0.1069		 -0.1363		 -0.1892		 -0.2641		 -0.3478		 -0.3910		 -0.4876		 -0.5093		 -0.5399		 -0.5675		 -0.6501		 -0.6364		 -0.6938		 -0.7588		 -0.8393		 -0.8954		 -0.9463		 -1.0456		 -1.2162		 -1.2556		 -1.3538		 -1.5384		 -1.7406		 -1.8166		 -2.1164		 -2.3627		 -2.5706		 -2.7099		 -2.8796		 -2.9705		 -2.9566		 -2.8064		 -2.5806		 -2.3108		 -1.9615		 -1.6525		 -1.4000		 -1.1781		 -0.9804		 -0.8228		 -0.6909		 -0.5881		 -0.4970		 -0.4249		 -0.3546		 -0.2953		 -0.2405		 -0.1925		 -0.1536		 -0.1239		 -0.1024		 -0.0839		 -0.0702		 -0.0583		     NaN		
 0.550		 -0.0513		 -0.0819		 -0.1090		 -0.1391		 -0.1931		 -0.2691		 -0.3541		 -0.3986		 -0.4964		 -0.5189		 -0.5503		 -0.5785		 -0.6617		 -0.6487		 -0.7068		 -0.7727		 -0.8542		 -0.9116		 -0.9635		 -1.0644		 -1.2369		 -1.2779		 -1.3777		 -1.5654		 -1.7704		 -1.8485		 -2.1520		 -2.4012		 -2.6124		 -2.7549		 -2.9270		 -3.0201		 -3.0076		 -2.8563		 -2.6284		 -2.3565		 -2.0029		 -1.6898		 -1.4333		 -1.2077		 -1.0063		 -0.8456		 -0.7108		 -0.6056		 -0.5123		 -0.4382		 -0.3660		 -0.3050		 -0.2485		 -0.1991		 -0.1589		 -0.1282		 -0.1060		 -0.0870		 -0.0727		 -0.0604		     NaN		
 0.560		 -0.0524		 -0.0835		 -0.1112		 -0.1420		 -0.1970		 -0.2742		 -0.3603		 -0.4062		 -0.5052		 -0.5285		 -0.5606		 -0.5895		 -0.6733		 -0.6611		 -0.7198		 -0.7866		 -0.8692		 -0.9278		 -0.9806		 -1.0831		 -1.2576		 -1.3001		 -1.4015		 -1.5924		 -1.8000		 -1.8803		 -2.1873		 -2.4396		 -2.6540		 -2.7996		 -2.9742		 -3.0695		 -3.0585		 -2.9061		 -2.6760		 -2.4022		 -2.0443		 -1.7271		 -1.4667		 -1.2375		 -1.0324		 -0.8685		 -0.7309		 -0.6233		 -0.5276		 -0.4517		 -0.3775		 -0.3148		 -0.2566		 -0.2058		 -0.1643		 -0.1327		 -0.1097		 -0.0900		 -0.0753		 -0.0625		     NaN		
 0.570		 -0.0535		 -0.0852		 -0.1134		 -0.1448		 -0.2009		 -0.2792		 -0.3666		 -0.4137		 -0.5139		 -0.5382		 -0.5708		 -0.6004		 -0.6849		 -0.6733		 -0.7327		 -0.8004		 -0.8842		 -0.9440		 -0.9977		 -1.1018		 -1.2782		 -1.3222		 -1.4252		 -1.6192		 -1.8294		 -1.9119		 -2.2225		 -2.4778		 -2.6954		 -2.8442		 -3.0212		 -3.1186		 -3.1092		 -2.9558		 -2.7236		 -2.4478		 -2.0858		 -1.7646		 -1.5002		 -1.2674		 -1.0586		 -0.8915		 -0.7511		 -0.6412		 -0.5432		 -0.4653		 -0.3892		 -0.3247		 -0.2649		 -0.2126		 -0.1697		 -0.1371		 -0.1134		 -0.0931		 -0.0779		 -0.0647		     NaN		
 0.580		 -0.0546		 -0.0868		 -0.1156		 -0.1477		 -0.2048		 -0.2842		 -0.3728		 -0.4213		 -0.5226		 -0.5478		 -0.5811		 -0.6113		 -0.6965		 -0.6856		 -0.7456		 -0.8142		 -0.8991		 -0.9601		 -1.0147		 -1.1205		 -1.2988		 -1.3443		 -1.4489		 -1.6460		 -1.8588		 -1.9433		 -2.2575		 -2.5158		 -2.7367		 -2.8885		 -3.0681		 -3.1675		 -3.1596		 -3.0053		 -2.7712		 -2.4935		 -2.1275		 -1.8021		 -1.5338		 -1.2974		 -1.0849		 -0.9147		 -0.7715		 -0.6591		 -0.5589		 -0.4790		 -0.4009		 -0.3347		 -0.2732		 -0.2195		 -0.1753		 -0.1417		 -0.1172		 -0.0963		 -0.0806		 -0.0669		     NaN		
 0.590		 -0.0557		 -0.0885		 -0.1177		 -0.1506		 -0.2086		 -0.2892		 -0.3791		 -0.4289		 -0.5312		 -0.5573		 -0.5913		 -0.6222		 -0.7080		 -0.6979		 -0.7585		 -0.8279		 -0.9141		 -0.9761		 -1.0317		 -1.1391		 -1.3193		 -1.3663		 -1.4724		 -1.6727		 -1.8880		 -1.9746		 -2.2923		 -2.5537		 -2.7777		 -2.9326		 -3.1148		 -3.2163		 -3.2099		 -3.0547		 -2.8186		 -2.5391		 -2.1692		 -1.8396		 -1.5675		 -1.3276		 -1.1113		 -0.9381		 -0.7921		 -0.6773		 -0.5748		 -0.4929		 -0.4128		 -0.3448		 -0.2816		 -0.2265		 -0.1809		 -0.1463		 -0.1211		 -0.0995		 -0.0833		 -0.0691		     NaN		
 0.600		 -0.0568		 -0.0902		 -0.1199		 -0.1534		 -0.2125		 -0.2942		 -0.3853		 -0.4364		 -0.5399		 -0.5669		 -0.6016		 -0.6330		 -0.7195		 -0.7102		 -0.7713		 -0.8416		 -0.9290		 -0.9921		 -1.0487		 -1.1577		 -1.3397		 -1.3882		 -1.4959		 -1.6993		 -1.9171		 -2.0057		 -2.3269		 -2.5914		 -2.8186		 -2.9764		 -3.1613		 -3.2647		 -3.2601		 -3.1040		 -2.8661		 -2.5847		 -2.2110		 -1.8773		 -1.6013		 -1.3579		 -1.1379		 -0.9616		 -0.8128		 -0.6955		 -0.5908		 -0.5070		 -0.4247		 -0.3550		 -0.2902		 -0.2335		 -0.1866		 -0.1510		 -0.1250		 -0.1027		 -0.0860		 -0.0714		     NaN		
 0.610		 -0.0579		 -0.0918		 -0.1221		 -0.1563		 -0.2164		 -0.2992		 -0.3915		 -0.4440		 -0.5485		 -0.5764		 -0.6118		 -0.6438		 -0.7311		 -0.7224		 -0.7841		 -0.8553		 -0.9440		 -1.0081		 -1.0656		 -1.1762		 -1.3601		 -1.4100		 -1.5193		 -1.7257		 -1.9462		 -2.0367		 -2.3614		 -2.6290		 -2.8592		 -3.0199		 -3.2076		 -3.3130		 -3.3101		 -3.1532		 -2.9135		 -2.6303		 -2.2529		 -1.9150		 -1.6352		 -1.3883		 -1.1646		 -0.9853		 -0.8336		 -0.7140		 -0.6069		 -0.5211		 -0.4368		 -0.3653		 -0.2988		 -0.2406		 -0.1924		 -0.1557		 -0.1290		 -0.1060		 -0.0888		 -0.0737		     NaN		
 0.620		 -0.0590		 -0.0935		 -0.1243		 -0.1592		 -0.2203		 -0.3042		 -0.3977		 -0.4515		 -0.5571		 -0.5860		 -0.6220		 -0.6546		 -0.7426		 -0.7347		 -0.7968		 -0.8689		 -0.9589		 -1.0240		 -1.0825		 -1.1947		 -1.3803		 -1.4317		 -1.5425		 -1.7519		 -1.9751		 -2.0676		 -2.3957		 -2.6664		 -2.8997		 -3.0631		 -3.2537		 -3.3610		 -3.3599		 -3.2022		 -2.9610		 -2.6758		 -2.2948		 -1.9529		 -1.6693		 -1.4190		 -1.1915		 -1.0091		 -0.8545		 -0.7325		 -0.6232		 -0.5354		 -0.4490		 -0.3757		 -0.3076		 -0.2479		 -0.1982		 -0.1605		 -0.1330		 -0.1094		 -0.0916		 -0.0760		     NaN		
 0.630		 -0.0601		 -0.0952		 -0.1265		 -0.1621		 -0.2242		 -0.3091		 -0.4039		 -0.4590		 -0.5657		 -0.5955		 -0.6322		 -0.6653		 -0.7542		 -0.7469		 -0.8096		 -0.8826		 -0.9738		 -1.0398		 -1.0995		 -1.2132		 -1.4005		 -1.4533		 -1.5657		 -1.7780		 -2.0039		 -2.0983		 -2.4300		 -2.7037		 -2.9400		 -3.1061		 -3.2996		 -3.4089		 -3.4096		 -3.2511		 -3.0083		 -2.7213		 -2.3368		 -1.9908		 -1.7035		 -1.4497		 -1.2186		 -1.0331		 -0.8756		 -0.7511		 -0.6396		 -0.5498		 -0.4614		 -0.3862		 -0.3164		 -0.2551		 -0.2042		 -0.1654		 -0.1371		 -0.1128		 -0.0945		 -0.0784		     NaN		
 0.640		 -0.0612		 -0.0968		 -0.1286		 -0.1649		 -0.2281		 -0.3141		 -0.4102		 -0.4666		 -0.5742		 -0.6051		 -0.6425		 -0.6760		 -0.7657		 -0.7591		 -0.8223		 -0.8962		 -0.9886		 -1.0556		 -1.1164		 -1.2316		 -1.4205		 -1.4748		 -1.5888		 -1.8039		 -2.0327		 -2.1289		 -2.4641		 -2.7408		 -2.9801		 -3.1489		 -3.3453		 -3.4565		 -3.4591		 -3.2998		 -3.0557		 -2.7669		 -2.3789		 -2.0288		 -1.7379		 -1.4806		 -1.2459		 -1.0572		 -0.8967		 -0.7699		 -0.6561		 -0.5643		 -0.4738		 -0.3968		 -0.3254		 -0.2625		 -0.2102		 -0.1704		 -0.1412		 -0.1162		 -0.0974		 -0.0808		     NaN		
 0.650		 -0.0623		 -0.0985		 -0.1308		 -0.1678		 -0.2320		 -0.3191		 -0.4165		 -0.4742		 -0.5828		 -0.6147		 -0.6527		 -0.6867		 -0.7772		 -0.7713		 -0.8350		 -0.9098		 -1.0034		 -1.0713		 -1.1334		 -1.2499		 -1.4405		 -1.4963		 -1.6119		 -1.8296		 -2.0613		 -2.1594		 -2.4981		 -2.7778		 -3.0201		 -3.1916		 -3.3909		 -3.5039		 -3.5085		 -3.3484		 -3.1030		 -2.8124		 -2.4209		 -2.0669		 -1.7725		 -1.5115		 -1.2733		 -1.0815		 -0.9180		 -0.7888		 -0.6727		 -0.5789		 -0.4864		 -0.4075		 -0.3345		 -0.2700		 -0.2163		 -0.1754		 -0.1454		 -0.1197		 -0.1003		 -0.0832		     NaN		
 0.660		 -0.0634		 -0.1002		 -0.1330		 -0.1707		 -0.2359		 -0.3241		 -0.4228		 -0.4817		 -0.5914		 -0.6243		 -0.6628		 -0.6973		 -0.7887		 -0.7834		 -0.8476		 -0.9233		 -1.0181		 -1.0870		 -1.1503		 -1.2681		 -1.4604		 -1.5177		 -1.6348		 -1.8552		 -2.0898		 -2.1898		 -2.5320		 -2.8146		 -3.0600		 -3.2341		 -3.4361		 -3.5511		 -3.5577		 -3.3968		 -3.1502		 -2.8578		 -2.4630		 -2.1051		 -1.8072		 -1.5426		 -1.3010		 -1.1059		 -0.9394		 -0.8078		 -0.6894		 -0.5936		 -0.4991		 -0.4184		 -0.3436		 -0.2775		 -0.2224		 -0.1804		 -0.1496		 -0.1233		 -0.1033		 -0.0857		     NaN		
 0.670		 -0.0645		 -0.1019		 -0.1352		 -0.1736		 -0.2398		 -0.3291		 -0.4291		 -0.4893		 -0.6000		 -0.6338		 -0.6730		 -0.7079		 -0.8001		 -0.7955		 -0.8603		 -0.9369		 -1.0328		 -1.1027		 -1.1672		 -1.2862		 -1.4802		 -1.5390		 -1.6576		 -1.8807		 -2.1182		 -2.2201		 -2.5657		 -2.8512		 -3.0997		 -3.2764		 -3.4812		 -3.5982		 -3.6068		 -3.4450		 -3.1974		 -2.9033		 -2.5051		 -2.1434		 -1.8420		 -1.5738		 -1.3287		 -1.1305		 -0.9609		 -0.8270		 -0.7063		 -0.6084		 -0.5119		 -0.4293		 -0.3528		 -0.2851		 -0.2287		 -0.1856		 -0.1539		 -0.1268		 -0.1063		 -0.0882		     NaN
