Repository: katya5226/TCCbuilderApp

# TCCMaterialLibrary

When adding a material, first read Material classification.docx.
Make a folder for the material named with its ID and short name (see Material classification.xlsx for ID creation).
Create two subfolders: appInfo and data.
Input all the necessary files (in right format) in the folders (see Material classification.docx).
Add the material to the Material classification.xlsx tables.
Add the flags of the material to materials_flags.csv.

File: src/lahde/tccbuilder/public/TCCMaterialLibrary/100035-LaFeCoSi/data/LaFeCoSi11_magnetization_table.txt (part 1 of 3)
%H field first colomn	Temp row	Mag data array
0.0000		102.8029		152.6478		202.6744		222.4462		232.4141		242.2370		251.9538		261.7796		262.8267		263.8739		264.8723		265.8707		266.8312		267.7917		268.7818		269.7720		270.7855		271.7991		272.8265		273.7589		274.7554		275.7913		276.7480		277.7421		278.7276		279.7639		280.6945		281.6211		282.6543		283.6189		284.6663		285.6168		286.6245		287.6502		288.5935		289.5483		290.5457		291.5223		292.5109		293.4827		294.4308		295.4290		296.3890		297.3784		298.3363		299.3402		300.3068		301.3000		303.2562		305.2124		307.1494		309.0670		310.9847		312.9045		314.8244		316.7693		318.7392		320.7091		
0.0100		386284.1515		394688.4469		379768.0043		371311.1135		372405.0403		356238.6129		386276.9756		343373.9004		340441.2588		361379.7543		377614.4024		377403.5004		365357.4991		379545.6444		282965.5915		367098.2020		359141.9542		308624.4158		296585.3308		325304.6486		324741.8748		311680.1408		274943.5899		280355.4607		271875.8087		254853.2323		223732.1688		230875.0593		170604.5105		186798.4335		96564.4966		141910.6478		118827.2620		65605.8521		46665.8741		26918.8208		17496.8742		11869.6404		10348.7343		7831.0154		5567.6847		5313.3466		5346.0831		5801.7547		4505.0466		3431.6198		3166.9218		2721.8887		2422.1479		2309.7391		2196.0466		7214.0580		2169.5791		1680.1296		1602.6481		2220.1318		1497.5566		   NaN		
0.0200		659929.3994		656734.5166		636693.4829		631702.8877		607485.1566		617375.4173		615485.9337		572478.3362		590153.3313		511766.9649		580562.0753		548111.6935		563206.6507		550311.2284		512845.9163		509134.4839		523782.3677		526255.6867		508275.5495		490610.7717		465122.0718		472713.7433		452726.0356		380076.8963		422446.0958		396969.7018		377884.8967		314829.9580		279135.7332		297596.1283		173572.1859		206850.3314		182058.4476		132930.4701		71274.5139		49158.9167		33269.8390		22855.9422		18809.5704		15364.4425		12558.2096		10687.7840		9272.1141		8257.2422		7294.4805		6638.0468		6037.3866		5609.9905		6699.5045		4347.0581		4132.3280		4255.9940		3364.7895		3138.1924		2988.5534		2853.8045		2707.0609		2615.9473		
0.0300		779579.9730		794636.5036		744427.7335		745442.7106		730757.8051		712245.2453		704019.2818		667648.9525		649236.1367		626773.4198		647457.9143		592719.9302		625709.7131		629838.3155		634377.6375		595424.8029		597124.8528		593987.0760		571766.8959		565252.7003		526956.3407		537753.2142		520364.9568		433166.7130		479276.8139		448368.4467		435653.0646		378717.5135		365747.7920		339472.4975		255485.6371		249961.2572		210132.2776		152202.0469		94697.6087		69761.9463		48977.9757		33774.3253		27351.0406		22455.0466		18489.4522		15678.2213		13557.4070		12079.6662		10747.2885		9793.7902		8909.4383		8265.7319		9262.8772		6380.5161		5787.6285		5329.9165		4936.1923		4589.3425		4372.7547		4171.7328		3991.5155		3841.0255		
0.0400		857747.8604		853125.5352		816552.9575		781920.5270		759279.3000		753608.6352		743494.2379		709376.7743		687209.0336		689885.3487		681692.9808		639458.5370		667907.8804		662551.4780		647859.5817		646207.5866		633458.6569		619305.9984		601289.3740		592741.8118		568097.3708		565432.3496		548104.5857		475971.3624		505788.7762		481936.6379		460395.4974		424262.8849		403677.2656		358753.1580		319102.4560		274932.9326		226279.3733		166166.5307		116883.8490		88136.8186		63439.6412		46111.1847		35694.1147		29123.3766		24171.7739		20477.7885		17905.9356		15834.9211		14130.9711		12898.8715		11769.6008		10879.6457		10459.5811		8401.8639		7593.0911		6997.5324		6480.9679		6040.2818		5750.5365		5473.0584		5219.7110		5059.2026		
0.0500		906977.6428		885131.5979		843869.0223		806031.4414		782585.2854		784612.1924		760907.1886		710762.4964		713800.9875		714928.9206		702016.5698		686066.3123		681723.9501		675272.9058		664804.5025		666844.0316		655565.3791		639814.9348		617559.0220		610401.8188		599678.4115		580323.0180		562241.6673		511861.8475		523531.5946		503495.2702		473943.1578		450914.9868		423155.7711		371725.8373		326807.3950		284123.9947		235690.3826		178318.9689		137573.2542		102512.6193		75299.9907		57532.9929		43834.1446		35581.9698		29798.5938		25298.3411		22250.8523		19596.0880		17474.5429		15978.1251		14607.0985		13463.6340		11225.4831		10389.6769		9419.5269		8654.4596		8020.4893		7487.6134		7115.7181		6755.6415		6445.0447		6250.1243		
0.0600		938396.9829		905918.6636		862922.6080		825574.7814		808694.8569		800040.4467		775188.2538		735065.1840		723914.3712		719841.8192		710637.8142		704609.7971		694076.0595		688275.2513		678155.8897		672972.8999		667925.7701		648271.3078		639094.6729		621738.2847		610476.8769		590411.4202		574676.4883		543231.5011		536783.6778		514417.5602		485131.4652		463946.9481		433507.1088		381267.8034		335877.8254		291796.9964		243211.8826		189803.5924		151193.7288		113894.4132		85727.6276		66212.9456		51770.6782		41865.3000		35359.8565		30107.5155		26486.6929		23349.9398		20810.8201		19015.5771		17413.0686		16032.5436		12729.1095		12365.3727		11206.9849		10287.7436		9551.2155		8926.1390		8467.2310		8033.8030		7666.9097		7401.9282		
0.0700		955181.6729		921524.0010		876427.4200		841309.0372		830494.7396		810051.3411		787177.2680		751604.0980		735756.0895		728820.5362		720478.3906		713557.0980		705136.3732		700927.1731		689246.3964		680598.9393		674080.2130		656922.1627		646569.8116		633181.8985		618890.2045		603296.0362		585627.4355		567418.1101		545696.6389		521529.4949		493974.7810		464229.4165		438765.3978		389809.7152		344597.2562		300548.3610		251755.6616		200637.0957		161253.1909		123830.6310		95467.5377		74338.7337		59485.0543		47962.4809		40837.4196		34864.0859		30549.3068		27056.8745		24141.7652		22033.9444		20178.7349		18586.1481		16193.1700		14337.3314		12967.4873		11916.1458		11063.7875		10348.0792		9813.3054		9306.4744		8884.5675		8542.8759		
0.0800		968827.1416		936825.7825		887277.2035		854813.4019		841976.4691		820672.4237		797482.9341		760741.1220		745071.7116		738434.2469		729723.6198		722609.2929		714646.4161		708876.8463		699245.7338		688352.4846		678053.2375		664921.0829		652826.7983		641725.8697		627143.7043		611513.3554		594570.4796		575002.7324		554185.3252		529846.5386		501730.9730		472917.2196		441323.0968		397566.4701		353005.9507		308511.9650		259242.2553		210742.9567		170948.0564		133823.1389		105080.3868		82148.0756		67052.5290		53826.4650		46148.2088		39590.3363		34525.5584		30703.0058		27459.5922		25041.6645		22918.5276		21124.6393		18396.6221		16305.6736		14732.6357		13543.2324		12597.8345		11765.1910		11147.4742		10571.6762		10097.2833		9686.5575		
0.0900		980577.7373		951166.2269		897402.3114		868374.9734		850975.2885		829207.5893		806183.9762		765204.3352		752025.7982		745929.0882		738072.4812		729840.9382		722953.8301		714885.6427		706478.1851		695599.0554		685389.1759		672549.9429		658676.8990		647676.2972		634207.4400		617958.1797		601762.0627		581895.9882		560365.5428		536580.2315		509205.3755		479943.8943		444552.4435		404775.1805		361082.7062		316128.5899		266152.4836		220177.6606		180127.0880		142315.1665		113396.6187		89707.9963		73972.6184		59690.4179		51224.3819		44230.7900		38439.8692		34262.1909		30752.0898		28034.6368		25636.1182		23648.1817		20581.8991		18268.6832		16498.9317		15168.8190		14091.1521		13176.5545		12457.1095		11828.5310		11304.3967		10821.7670		
0.1000		991286.8431		958768.4817		906459.6645		876729.7971		858912.6337		836787.0988		813606.8003		768304.1683		758912.7518		752651.8467		745494.9427		736567.1773		729229.9296		721010.4595		713794.7528		702187.1003		693032.8124		679728.9283		664266.6630		653468.3794		640534.9685		624237.4410		608136.3177		587084.6828		566718.3190		542592.0281		515867.8509		485992.8533		451733.4435		411582.9125		368769.0173		323380.5330		273179.2301		229091.6371		188138.7068		150375.5994		121389.5542		97080.9378		80286.4559		65836.1155		56195.3090		48676.1398		42318.8207		37794.7473		34019.0209		31002.2700		28337.9348		26156.7843		22762.3756		20193.0550		18263.1023		16791.0784		15580.2883		14579.3303		13764.6736		13075.9476		12503.4665		11953.6397		
0.1100		999894.7659		965999.2895		913925.1940		884404.4762		866470.4233		843916.3439		820153.2865		773273.5418		765398.7379		758770.7584		751902.4594		743101.3722		735379.7780		727105.5941		719969.3746		708637.8112		698858.6704		686449.4942		669814.6398		659185.2684		646468.8565		630358.7227		613529.7780		591539.3917		572685.2125		548304.4963		521630.6891		491437.7444		457399.6389		417227.1006		375125.1220		329897.2905		280165.1001		237537.6195		195192.9489		158388.5529		128746.6062		104335.3983		86191.9162		71905.2270		61106.6960		53041.5877		46223.6826		41315.8265		37179.4994		33877.1955		31028.3018		28645.4145		24934.4810		22136.0346		20021.9336		18407.5172		17062.3508		15971.6220		15061.4451		14313.2255		13685.8666		13098.2717		
0.1200		1007940.7930		973267.1481		920438.2476		890947.4742		872259.9922		850281.2727		826129.3443		778153.8173		771574.2126		764497.2155		757349.1963		749418.3566		741292.1115		732843.2443		725131.3911		714602.7676		703639.0649		692362.8699		675317.6750		664832.0753		652204.8582		636339.9391		618543.2807		596597.2626		577704.1332		553822.4187		526821.1909		496647.6770		462693.3266		422460.0792		380914.2808		336099.3382		286969.7762		245596.2678		201883.2119		165943.7674		135708.1014		111485.1981		91957.0686		77265.7326		65997.4960		57313.0941		50117.8057		44822.4327		40311.4452		36729.1456		33692.3405		31120.3912		27085.0497		24070.6738		21772.2780		19983.7957		18532.6621		17351.8147		16353.9963		15539.6387		14837.3252		14226.8969		
0.1300		1014984.5921		979985.6631		926013.2330		897000.7295		877673.8542		856037.2126		831561.9526		782776.5030		777230.8546		770066.3871		762266.8902		755163.3876		747041.8966		738228.5729		729813.0732		719479.5760		708632.9121		697444.8317		680767.0229		670413.9108		657918.6345		641862.4472		623293.6417		601989.6488		582152.3187		558739.4790		531446.9406		501927.2854		467958.8099		427865.1465		386203.7861		341947.2306		293633.3075		252504.9054		208444.0824		172865.2504		142495.8772		118027.9890		97620.8375		82296.1957		70904.9261		61539.3543		53967.0664		48311.6135		43427.0151		39576.0047		36336.0366		33578.0347		29217.1897		25985.3628		23511.0761		21561.9185		19986.7950		18718.0719		17642.3622		16757.9402		16014.2928		15343.8585		
0.1400		1021232.3583		985323.7772		931416.5366		902338.7389		882965.0370		861260.6825		836507.1251		787400.7675		782185.0575		775536.2027		767037.7671		760300.3084		752160.6870		743264.5490		734243.0668		724676.8775		713590.1084		702079.4163		686161.0730		675935.8860		663200.2695		646329.4563		627831.4028		607388.9398		586533.7822		563337.3136		535937.8361		506494.9521		472796.8116		433262.9092		391907.7169		347732.0584		300217.8091		258235.5681		214833.2738		179192.6153		149208.9882		124020.1943		103174.7991		87231.5709		75656.0644		65688.3510		57747.4013		51779.2505		46522.6437		42410.4288		38956.0916		36014.0531		31321.3942		27872.4691		25235.4157		23121.7591		21431.4092		20068.4382		18925.2504		17971.1022		17160.8169		16445.9497		
0.1500		1027160.5047		990513.2532		936602.5889		907170.9823		888098.5293		866016.7828		841011.4265		791956.0562		786397.4059		779794.0678		771828.5143		764884.6434		756292.4127		747943.6539		739034.7527		728703.7685		717874.6401		706357.4663		691509.1052		680319.7733		666362.8113		650323.5064		632189.6682		612448.9941		590871.2908		567771.8592		540342.6388		510854.0609		477450.6672		438626.5327		397174.2891		353358.4105		306500.9823		263423.5380		221146.5888		185055.0536		155428.4489		129766.4080		108599.0952		92160.2207		80122.9827		69666.5314		61447.9934		55163.0350		49608.4830		45232.5572		41535.7503		38425.7739		33448.0460		29741.4346		26938.9174		24673.1400		22862.5852		21404.5862		20202.6537		19175.6928		18301.7345		17531.4981		
0.1600		1032624.7206		995569.3932		941772.6503		911787.3539		893039.8719		870379.0155		845141.0474		796426.0050		790181.2043		783791.8540		776498.8772		768855.9035		760369.8139		752210.2466		743299.3620		732652.1502		722064.9873		710353.0727		696842.4141		684235.3486		670148.0606		654087.5449		636320.7565		616306.0182		595121.8709		571795.0547		544655.1892		515108.8266		481945.6836		443914.3750		401950.5154		358614.6818		312406.9549		269165.0567		227397.1153		190829.7175		161466.4743		135359.7642		113852.6321		97059.2321		84513.7739		73618.2618		65081.4919		58375.5557		52684.9097		48040.8772		44099.2948		40813.5573		35520.3390		31599.5405		28618.2955		26212.1307		24295.7184		22729.1635		21458.4275		20369.0104		19427.7882		18611.4658		
0.1700		1037555.2724		1000474.3748		946930.8101		916159.9767		897637.9336		874451.2638		849048.0617		800805.7076		793719.6989		787588.5539		780617.3498		772594.5252		764269.3350		756079.9642		747125.9744		736407.1520		726079.3549		714139.1771		702239.3734		688135.7509		673829.3645		657847.0396		640455.1984		620039.4133		599147.9207		575671.8959		548878.0976		519268.9329		486284.8040		449041.3092		406590.5776		363362.3858		317474.6810		274808.7473		233533.6206		196545.6933		166882.6320		140809.3469		118932.3245		101903.6744		88798.8924		77551.6872		68655.7630		61533.8084		55746.8598		50825.8178		46660.3615		43182.2375		37563.8259		33446.7411		30286.0531		27746.5964		25728.1894		24044.4525		22703.2546		21548.3670		20548.7142		19689.0456		
0.1800		1042142.6717		1005210.3379		951001.6452		920324.5429		901653.1260		878313.7010		852757.9578		804446.1301		796942.5144		791059.7065		784095.5740		776328.1442		767852.2943		759659.8957		750590.1108		739956.5541		729820.5512		717910.8397		705746.5154		691775.7058		677437.0302		661550.3396		644180.5905		623654.1548		602817.2562		579328.3954		553023.7277		523223.7429		490469.6976		453386.0912		411144.1324		367928.0439		322511.9294		280541.8658		239121.4468		202215.8033		172148.9675		146133.9860		123913.0733		106634.6784		92984.4849		81408.7937		72174.2096		64671.8968		58788.8245		53550.5613		49153.9991		45523.0410		39602.2348		35284.0092		31942.8803		29277.6978		27158.7472		25352.6372		23945.4023		22714.8020		21657.3387		20756.0038		
0.1900		1046546.2777		1009760.0563		954866.1208		924178.4818		905227.7253		882040.5727		856351.2124		807556.7630		799922.1307		794115.5041		787450.0055		779680.9340		771295.5031		763003.8046		754029.3475		743519.7858		733303.5607		721612.9874		709166.9922		695234.7435		680989.5363		665181.9742		647685.9892		627141.8308		606281.6531		582891.8380		556848.2868		526968.5809		494447.0933		457373.5644		415626.3253		372355.5146		327523.0503		285898.1955		244485.6901		207849.8599		177326.9320		151291.4404		128793.6815		111286.6921		97089.6168		85174.0093		75618.6872		67805.5022		61667.7220		56247.1820		51637.3751		47812.6497		41638.7841		37106.6177		33592.6705		30800.6965		28561.0523		26655.8136		25156.5398		23874.1571		22754.0161		21819.7656		
0.2000		1050643.6493		1013841.7485		957964.7631		927744.3957		908576.3722		885577.8919		859539.1407		810629.2572		802809.3302		797140.6340		790431.5546		782826.2258		774578.6455		766114.3410		757409.6937		746973.3268		736333.7786		724589.9751		712329.2314		698616.5037		684500.2445		668593.5934		651014.2437		630497.5788		609597.8956		586316.4795		560304.8964		530630.5572		498192.2587		461259.9921		420036.0355		376672.6738		332428.2465		290828.0694		249752.9258		213457.7688		182456.0615		156324.1043		133576.6807		115890.7817		101155.0101		88843.5822		78995.1616		70944.5762		64547.0726		58926.2584		54120.4478		50112.9302		43672.3489		38915.0756		35240.1779		32291.5585		29946.4218		27955.8332		26364.9067		25027.5615		23847.0478		22882.1781		
0.2100		1054458.2246		1017549.4234		961367.8170		931119.9118		911828.6912		888927.5687		862529.8934		813662.2720		805903.7535		800126.4930		793581.2462		785682.3694		777627.9808		769002.9233		760398.5371		749870.9401		739256.3904		727564.9337		715270.8737		701897.3197		687936.2576		671780.8503		654118.3951		633766.8071		612815.7865		589649.9293		563698.3908		534059.7410		501825.3340		465221.3152		424101.9510		380910.7412		337110.8453		295512.2759		254945.2382		219048.1851		187596.9058		161309.9364		138267.3765		120370.8638		105206.6642		92463.1571		82333.0607		74063.1023		67393.2924		61565.6418		56586.9146		52415.2920		45703.3377		40700.5736		36869.3588		33791.6338		31319.9083		29251.5954		27572.3613		26174.4845		24937.6550		23930.1231		
0.2200		1058174.4486		1021041.5028		964791.9375		934354.1254		914950.8744		892144.3928		865427.1894		816634.8695		809034.0285		803069.8692		796450.7893		788441.4817		780442.2347		771628.6668		763150.4177		752622.1183		742000.5234		730315.5574		718131.6183		704903.7110		690868.6199		674645.3193		657040.1019		636939.7277		615979.3209		592895.3981		566897.3390		537392.7732		505401.0992		468926.7355		427778.8075		385112.1284		341696.8861		300170.6137		260144.3052		224535.0166		192506.8955		166082.7933		142872.7452		124585.8839		109131.2528		96041.9961		85639.4873		77146.5680		70157.3826		64176.7838		59021.4711		54709.7245		47730.4537		42462.7561		38475.4459		35273.6181		32683.1395		30537.8054		28779.8242		27314.4296		26027.0850		24948.6260		
0.2300		1061711.6703		1024390.3264		968160.8484		937347.1559		917983.1824		895194.7944		868254.4788		819527.0916		812081.8982		805966.8311		799130.3691		791234.6067		783126.7072		774139.7793		765758.2164		755337.7962		744674.6159		732974.1697		720880.9306		707798.5514		693562.0040		677430.6300		659875.0289		639996.9029		619079.9000		596037.0787		569910.9777		540686.4006		508928.2216		472532.2645		431400.3337		389286.7772		346262.4065		304789.7026		265303.1747		229135.7993		197178.3857		170674.4578		147383.0151		128543.8869		112825.4736		99597.8626		88937.6275		80187.4140		72901.6162		66770.4273		61428.5024		56975.6937		49708.6100		44226.0942		40070.2391		36718.2445		34041.4027		31812.7114		29987.9271		28446.4746		27116.8261		25971.7191		
0.2400		1064814.9796		1027392.1794		971442.8126		940271.1019		920964.8971		898028.3360		870939.0432		822342.1726		815056.8698		808763.4294		801566.0946		793886.3973		785726.3012		776659.7262		768219.9769		758083.4202		747321.2482		735579.1723		723567.4897		710714.4173		696108.2226		680142.8504		662651.5521		642839.2754		622100.8349		599036.3603		572852.3900		543846.6582		512411.3932		476017.8123		434971.1288		393372.7578		350813.6874		309364.9808		270242.4816		233503.7624		201754.6395		175161.3120		151817.1915		132336.8925		116452.2280		103131.8465		92149.1098		83174.6460		75633.9457		69352.6660		63798.1295		59179.3041		51672.1655		45986.4341		41661.8803		38144.3583		35391.5958		33079.2295		31194.2042		29568.7940		28203.6348		26993.5939		
0.2500		1067814.1361		1030173.7546		974459.2441		943032.2162		923692.9539		900742.2574		873451.8833		824847.7451		817980.7167		811407.7169		803923.5573		796272.2899		788226.6649		779141.9162		770583.8291		760794.9051		749923.8819		738155.3175		726165.9569		713331.7559		698545.0944		682728.7906		665348.9903		645475.9616		624834.6492		601850.9179		575747.9860		547013.8828		515854.6005		479359.8651		438507.5353		397371.0732		355352.4356		313904.9047		274855.6116		237845.5720		206333.6963		179501.1261		155997.2598		136082.8000		120050.6953		106654.1378		95309.8284		86128.0967		78355.7161		71916.0021		66156.1859		61344.2227		53633.8188		47738.5799		43250.2568		39568.8716		36724.8070		34336.1100		32393.6785		30674.7258		29262.1740		28003.6638		
0.2600		1070747.4489		1032939.4431		977221.7772		945639.2475		926239.0350		903290.3338		875756.7064		827144.6366		820876.3593		813748.1009		806202.1732		798641.5369		790604.4600		781583.7122		772888.7913		763165.2045		752362.5251		740721.3324		728665.0477		715406.0863		700925.8356		685209.1959		667947.5019		648096.6472		627433.6549		604550.3108		578617.0794		550112.3258		519262.1554		482510.6582		442022.1536		401298.1549		359881.2530		318414.6449		279151.6089		242169.1811		210892.5475		183724.3011		159945.0870		139850.2648		123653.8655		110162.6089		98402.7959		89046.0829		81043.4295		74435.5367		68473.1063		63493.7113		55588.8038		49475.2682		44835.3819		40993.3352		38040.2559		35581.8265		33552.2766		31763.5306		30295.0315		28998.3617		
0.2700		1073600.9544		1035678.9643		979647.8542		948119.3982		928725.4500		905824.2365		877889.5186		829379.1136		823518.0438		815806.6043		808397.8162		800901.7384		792849.0531		783981.4257		775163.3501		765272.7830		754619.0767		743293.2934		731089.7102		717451.7658		703242.2983		687585.4081		670464.8111		650624.2536		629998.3489		607182.1618		581428.1540		552913.1276		522383.4318		485597.0264		445537.5871		405172.9308		364393.9626		322902.7491		283241.5109		246479.6294		215407.8862		187863.8956		163790.1563		143579.2671		127264.4619		113425.6838		101461.3465		91934.5516		83695.2427		76926.2641		70770.2805		65635.9081		57533.5033		51188.9234		46417.2795		42415.8375		39345.8968		36814.9724		34704.9306		32844.6023		31324.5197		29980.5379		
0.2800		1076370.9630		1038388.3716		981998.3105		950523.3450		931095.9751		908136.0489		879936.6949		831381.3210		825703.3765		817779.5361		810552.7191		803025.7413		794977.4036		786329.5934		777280.6536		767374.3766		756816.4925		745883.2212		733371.3045		719494.0258		705526.2688		689905.6514		672823.6000		653022.6071		632505.3958		609767.4494		584042.4105		555587.5924		525138.0197		488681.3071		449078.5685		409012.5899		368426.7830		327050.2015		287197.2574		250748.6570		219855.2874		191959.1734		167552.8948		147260.5980		130761.2588		116665.1043		104482.4501		94797.0336		86315.2496		79372.9672		73063.9948		67777.8836		59464.5590		52886.6790		47995.9687		43834.3958		40651.8478		38030.5078		35851.7307		33922.0592		32351.9114		30966.5395		
0.2900		1079058.2729		1041069.4467		984344.0670		952901.8184		933362.1374		910338.0095		881961.4856		833343.8076		827410.6267		819747.6576		812691.2893		805067.8682		797056.8701		788619.5020		779298.9736		769452.3204		758984.8599		747933.1832		735528.8968		721528.3712		707812.2331		692144.8066		675010.0048		655392.7597		634861.7277		612299.1228		586552.1232		558214.0202		527990.4275		491778.7239		452622.5729		412833.9970		371981.6103		330837.9978		291082.8199		254940.4823		224196.8559		196037.1369		171265.9128		150905.4860		134196.0336		119864.4591		107479.9783		97635.9227		88877.5166		81782.6384		75351.5538		69918.9639		61371.8826		54563.0107		49515.7485		45246.6472		41935.6196		39232.9144		36983.3867		34997.9440		33376.7281		31950.5655		
0.3000		1081606.1558		1043652.5741		986671.7009		955098.9974		935498.3230		912475.0363		883964.3431		835270.9487		829115.3767		821701.2428		814632.3225		807043.8180		799071.1495		790749.6231		781315.3544		771490.9510		761107.5896		749990.1219		737634.6684		723553.5101		709930.1541		694321.7066		677120.5393		657727.3081		637174.8605		614762.1626		589017.4752		560800.3741		530824.6413		494801.3293		456150.0567		416668.5386		375500.9383		334579.6006		294930.6433		259014.3165		228279.6540		199969.2304		175010.7007		154487.2113		137530.8419		123018.4434		110471.4299		100440.7236		91452.6248		84149.8375		77631.1441		72041.1462		63232.4809		56225.7858		50995.9623		46648.9080		43222.4548		40426.9217		38097.4529		36076.8883		34389.8021		32925.6174		
0.3100		1083958.4251		1045952.9070		988861.7346		957159.7267		937582.7209		914569.1736		885905.5488		837161.5507		830892.5649		823624.0256		816548.9136		808937.0534		801002.0113		792703.1525		783313.6679		773473.2191		762989.2753		751991.3444		739614.8486		725568.1197		712016.2107		696433.2289		679145.9130		659990.4775		639480.3918		617163.0324		591442.2243		563359.2367		533508.0206		497748.5085		459571.5179		420312.5515		379007.8050		338270.5377		298770.2120		262997.2515		232103.7034		203855.3642		178700.8010		158023.0788		140839.1628		126140.9352		113446.8394		103147.6497		94022.9438		86505.6887		79901.2033		74141.4931		65055.0356		57884.7892		52472.3557		48035.4594		44497.2888		41610.0883		39202.4517		37159.6368		35389.7500		33890.3305		
0.3200		1086194.9511		1048126.0916		990946.7082		959231.3405		939555.7245		916552.4747		887736.9749		839006.2718		832668.4265		825501.2303		818446.0574		810697.6122		802824.7725		794532.3239		785159.1716		775369.0295		764852.8616		753933.7489		741476.0212		727570.7418		714068.6925		698494.9140		681139.6491		662171.4911		641695.3919		619518.3445		593829.7174		565907.5688		536006.5355		500721.0324		463056.0009		423581.4974		382502.4025		341874.0198		302588.1002		266935.8014		235767.7448		207627.0824		182326.7611		161515.8784		144159.0861		129248.1598		116394.4565		105793.3431		96560.6533		88857.4393		82160.1616		76251.1906		66864.4867		59536.0220		53948.1603		49411.6836		45767.5930		42785.0223		40302.3207		38206.8946		36381.9231		34843.8436		
0.3300		1088415.6460		1050255.2205		992946.3181		961245.6597		941482.8631		918392.5706		889514.0077		840810.4422		834421.8849		827316.9436		820294.0767		812432.7030		804566.6159		796268.9780		786929.2731		777118.1422		766699.0488		755695.9748		743221.8062		729559.5437		715969.9897		700468.0648		683113.9265		664295.8898		643854.0806		621850.2950		596190.2267		568424.7432		538471.8177		503657.6421		466523.3290		426906.4659		385979.5620		345418.2202		306331.8629		270868.6644		239307.2404		211203.5885		185843.1014		164985.0939		147456.1941		132278.0219		119298.4739		108425.3813		99067.0712		91203.2542		84406.4687		78347.4824		68679.0201		61197.0269		55423.0176		50783.2574		47031.0673		43955.0848		41401.2396		39229.8932		37368.9554		35785.4455		
0.3400		1090560.4128		1052247.7595		994835.3363		963108.5136		943329.4724		920170.4652		891226.8069		842594.5327		836135.5174		829048.8218		822068.7313		814154.5680		806256.9803		797939.0639		788670.0682		778793.0855		768454.1174		757372.5524		744981.0934		731531.8182		717801.4556		702339.4016		685072.2941		666363.1916		645931.6352		624027.8220		598465.3567		570928.7124		540912.6889		506518.6481		469929.8372		430148.9297		389435.3484		348954.2347		310083.6209		274785.6158		242773.8247		214784.2830		189286.7645		168428.3705		150735.0937		135181.9829		122146.6379		111062.1129		101546.7530		93507.7623		86639.3745		80430.0639		70492.7551		62852.7056		56896.1584		52150.9396		48290.0773		45121.2687		42502.4925		40250.9801		38351.9070		36714.9158		
0.3500		1092596.2092		1054181.8980		996732.8128		964794.2927		945021.8167		921933.2146		892884.2722		844289.7913		837792.5297		830689.2697		823742.0025		815874.3974		807931.4612		799552.0566		790386.4683		780431.4971		770143.2237		759028.9577		746710.8052		733473.6048		719586.6846		704154.4443		687016.2043		668409.2924		647993.0594		626118.0960		600704.9153		573409.9551		543334.6933		509238.2914		473103.7941		433265.4465		392865.2835		352531.8668		313832.8308		278680.0499		246213.2308		218369.7791		192721.7498		171781.8003		153989.4610		138050.8698		124928.4600		113694.8814		103981.7369		95779.7063		88858.9680		82476.6905		72299.6708		64493.3574		58366.6943		53508.1558		49525.7071		46276.2346		43587.2589		41273.6889		39330.5574		37622.4128		
0.3600		1094576.9029		1056090.7147		998559.9234		966435.9964		946647.2606		923631.7441		894474.9951		845864.3857		839374.8740		832269.2537		825315.5661		817586.8745		809575.6578		801107.6010		792087.5702		782042.4649		771808.8711		760662.3040		748412.0340		735258.5560		721320.2095		705976.2803		688943.5984		670403.0294		649986.0757		628197.3708		602928.1620		575818.8443		545743.2741		511894.0472		476134.7702		436335.1656		396240.8117		355929.8770		317541.2273		282312.4389		249668.8843		221945.4187		196091.5932		174980.0716		157206.4054		140912.1395		127634.2202		116307.2571		106405.0328		97978.4468		91028.6307		84473.7979		74096.6310		66116.6970		59833.4942		54839.3086		50754.8414		47424.0449		44655.4054		42297.0626		40300.0529		38518.9988		
0.3700		1096509.9362		1057951.8776		1000240.4018		968049.4419		948239.6125		925276.5186		895963.2753		847320.0101		840843.3620		833798.8537		826827.5716		819235.3571		811095.6974		802552.5198		793783.1767		783632.0854		773476.6421		762278.4580		750080.5263		736949.1046		723041.7644		707796.9589		690784.0156		672252.0717		651956.9585		630264.8483		605116.1303		578099.5973		548146.8284		514525.5335		479027.6326		439450.4891		399466.4512		359287.5445		321090.1302		285882.8879		253140.9904		225443.2783		199463.4961		178132.4491		160262.8035		143755.2885		130280.5695		118900.3007		108808.4356		100160.5071		93121.0885		86465.6302		75880.5866		67716.0031		61295.0817		56161.8666		51987.3834		48567.9168		45721.4848		43317.1456		41252.2359		39409.8250		
0.3800		1098399.5773		1059727.3163		1001886.5771		969637.8515		949808.4299		926836.5014		897411.4034		848708.8989		842283.1640		835286.0033		828278.3246		820800.2834		812542.1327		804026.4051		795413.4738		785205.3495		775111.0389		763878.2846		751698.4842		738611.7293		724753.3403		709595.5741		692541.2096		674005.0977		653844.5089		632288.6472		607208.2986		580343.9572		550547.3967		517128.5244		481849.3574		442367.4345		402586.7050		362672.5827		324514.8535		289417.3181		256579.4748		228809.7243		202836.6262		181244.6995		163205.7883		146585.5053		132889.6328		121455.1537		111176.1665		102338.1519		95155.4979		88438.0231		77648.4821		69286.5567		62749.2592		57481.4889		53214.7716		49710.4324		46786.2665		44325.6638		42192.7316		40295.6501		
0.3900		1100196.6190		1061452.7067		1003513.6287		971202.6955		951354.6676		928379.1378		898821.4207		850081.3518		843662.8787		836738.4208		829689.8126		822248.5869		813964.4749		805493.1190		796882.7552		786766.8441		776582.5449		765446.8752		753252.0963		740267.0076		726446.6054		711356.2457		694241.9702		675675.1440		655672.7121		634124.9307		609288.9460		582520.9826		552899.3735		519698.0735		484665.5690		445109.8794		405728.7843		366063.5901		327917.8649		292710.5805		260005.0994		232175.8499		206129.0663		184329.5556		166145.8581		149405.0543		135484.4036		123944.9394		113531.0573		104513.2085		97162.1568		90404.7074		79386.0640		70836.1958		64192.7799		58809.5183		54425.3745		50847.3557		47849.4964		45293.3945		43124.6540		41177.1095		
0.4000		1101902.5842		1063127.6367		1005103.9188		972746.0372		952884.1548		929843.7251		900171.0375		851440.4734		844988.5907		838164.7328		831063.6409		823582.4416		815362.7885		806930.6190		798370.4794		788321.0419		778049.3658		766964.7779		754736.0849		741880.5375		728113.9361		713059.4804		695943.2941		677327.1226		657517.2522		635904.2565		611356.6958		584669.9213		555240.5452		522196.6850		487414.1020		447810.9222		408935.2475		369393.3861		331259.9434		295902.8332		263432.9095		235539.7594		209314.7500		187408.5097		169063.0773		152205.4250		138090.1385		126368.3465		115845.0612		106686.5510		99170.8336		92343.8006		81118.0945		72373.4666		65626.2916		60100.6515		55611.8292		51953.2840		48911.2136		46263.5900		44051.8377		42054.7976		
0.4100		1103586.7489		1064761.4772		1006632.7835		974272.0288		954400.3019		931267.1622		901482.6493		852767.7450		846273.3753		839574.3813		832402.6991		824842.4158		816718.0879		808346.5036		799614.4126		789872.4262		779521.6350		768424.1639		756174.5367		743380.8955		729747.7747		714650.2500		697643.0904		678998.1648		659353.8046		637661.1628		613413.1565		586760.3215		557579.9188		524642.2843		489995.6841		450493.6147		412121.7381		372682.4872		334568.0377		299105.3321		266857.4535		238853.7538		212503.4281		190476.5537		171927.1801		154977.8819		140691.5805		128760.0375		118123.5211		108858.7721		101203.8191		94270.0823		82857.0476		73909.3023		67053.3381		61376.4730		56783.3674		53035.9823		49941.3993		47231.9024		44976.6291		42929.2940		
0.4200		1105219.9798		1066325.1884		1008095.5923		975756.1387		955902.7421		932639.1926		902757.1624		854070.7140		847532.8242		840926.8771		833710.0050		826092.9606		818051.7674		809744.9434		800801.6233		791425.4755		780928.7434		769834.7443		757582.0726		744830.2730		731340.5896		716129.9375		699338.9505		680635.6260		661138.9444		639411.2593		615461.7776		588827.7030		559909.4281		527092.7249		492464.4107		453183.6265		415291.2212		375885.5901		337812.4575		302296.6469		270273.8784		241981.8572		215640.6594		193533.6621		174725.6713		157723.3399		143279.2113		131125.4154		120388.8467		111030.8975		103210.6217		96169.8093		84589.9444		75444.2700		68471.3957		62648.7337		57951.9003		54114.2705		50951.2120		48198.1230		45897.4714		43801.1735		
0.4300		1106737.5228		1067750.7346		1009503.6991		977145.4083		957364.4984		933921.7908		903970.6946		855357.8671		848797.5702		842193.5370		834988.8078		827345.3540		819364.4918		811116.7149		801991.7337		792925.7222		782242.7744		771173.3901		759003.0836		746273.7236		732888.0289		717559.4989		700999.5075		682255.9978		662863.9041		641169.3019		617502.2248		590912.6955		562221.7789		529477.5101		494868.4465		455922.0497		418428.2210		379083.2609		341026.0744		305472.7196		273675.6144		245102.9276		218767.4103		196471.4777		177457.1827		160379.3446		145852.4732		133467.7012		122646.3738		113128.9086		105183.4673		98057.9333		86308.1651		76971.1614		69871.5450		63920.7423		59129.6031		55190.0610		51960.5254		49161.9486		46809.6576		44671.0105		
0.4400		1108214.5588		1069119.1961		1010880.2714		978475.3264		958599.4353		935195.8424		905172.8903		856622.7068		850076.2193		843406.6486		836242.8815		828543.3517		820657.6916		812458.6887		803181.9397		794093.3775		783513.2875		772511.1392		760406.4112		747713.8536		734331.1652		719001.9145		702554.9464		683845.1233		664559.6426		642941.2392		619498.9004		592998.1485		564457.7175		531751.0685		497237.5959		458749.2645		421504.8423		382276.4142		344273.1999		308634.0492		277010.8711		248272.5484		221872.6285		199299.7133		180115.2468		163036.4288		148403.9145		135805.2923		124891.3254		115174.7827		107123.3736		99934.6041		87991.7713		78489.0234		71257.7370		65176.8456		60292.6537		56263.4061		52968.2771		50122.9765		47705.5432		45539.3834		
0.4500		1109659.7940		1070503.4750		1012231.6027		979759.2066		959797.6863		936459.0306		906370.6674		857827.8725		851329.7396		844560.3081		837477.4046		829713.9202		821881.6306		813772.4549		804370.0936		795310.5150		784754.7855		773813.6075		761737.2646		749145.0861		735674.9622		720412.2892		704008.6333		685378.5597		666135.2462		644710.9365		621317.8700		595066.7170		566605.0717		533980.2484		499600.5076		461619.7505		424480.6105		385460.6536		347524.0255		311782.4997		280191.1088		251346.1520		224959.4327		202070.9972		182757.9639		165648.8545		150921.9788		138152.8153		127100.7939		117224.7491		109046.7828		101805.1417		89617.5907		79980.3289		72613.3126		66439.3534		61445.7143		57339.0937		53973.0679		51080.5399		48581.7770		46406.4011		
0.4600		1111080.7400		1071876.5998		1013513.6064		981010.6414		960977.8671		937712.3601		907552.8874		858972.9701		852533.0994		845677.9401		838701.1530		830875.3123		823065.2721		815032.4901		805554.2963		796522.2420		785975.5370		775093.3615		763069.5891		750562.6276		736940.3256		721782.1067		705461.3935		686898.5083		667680.3032		646458.6933		623006.3870		597097.9264		568697.9203		536188.5066		501984.4541		464502.6254		427285.7709		388631.4679		350738.4190		314907.4427		283299.3172		254373.9981		227910.1059		204810.9755		185393.0698		168181.2229		153355.2432		140483.3608		129291.8916		119277.9003		110967.5117		103649.1646		91230.7183		81472.2298		73950.3832		67695.5847		62573.4530		58401.3867		54973.5441		52034.7383		49453.7072		47253.1012		
0.4700		1112444.9542		1073224.7457		1014789.6637		982199.4494		962152.4932		938917.8726		908657.0010		860092.3758		853654.0573		846810.1486		839907.1164		832018.8814		824231.9805		816177.3873		806732.7479		797728.4785		787185.0868		776342.8790		764352.6420		751962.0177		738150.5072		723145.3761		706906.7628		688415.5954		669216.1740		648106.4832		624698.6619		599064.1460		570787.5783		538377.8313		504334.7276		467378.6039		429925.3486		391784.0738		353883.4297		317928.6060		286382.3970		257384.8681		230810.9221		207526.9630		188020.4393		170692.4276		155757.3174		142800.8034		131465.4264		121330.8684		112888.7478		105496.6866		92852.5330		82944.0006		75264.2226		68930.7073		63697.4824		59462.7791		55965.9041		52960.5727		50323.4966		48071.7577		
0.4800		1113803.7599		1074460.7940		1016067.7573		983395.8847		963320.5552		940129.2152		909726.2609		861182.4593		854795.4298		847916.4208		841045.2536		833142.5964		825376.2738		817291.7495		807903.7074		798917.4911		788386.4292		777533.7073		765591.1650		753338.9471		739329.9679		724501.8952		708338.8124		689920.5329		670762.2214		649721.7007		626382.7676		600888.9035		572888.2509		540537.9986		506689.2831		470231.3656		432472.8262		394798.8069		356868.0625		320870.9211		289340.8645		260387.7082		233627.1596		210225.3835		190640.5711		173192.7858		158154.9543		145102.6675		133626.9950		123380.8831		114828.2851		107288.6637		94500.7456		84385.3264		76573.2419		70162.8854		64818.8152		60522.4202		56928.9749		53847.3073		51193.3365		48875.5592		
0.4900		1115117.8382		1075697.2115		1017235.3693		984578.7098		964484.3718		941360.9701		910759.4355		862250.1770		855927.8394		849017.1714		842125.8182		834253.0661		826499.7926		818386.7230		809064.1386		800067.0783		789555.8682		778710.4246		766753.6624		754647.4783		740507.2927		725842.5831		709751.8990		691409.0708		672321.2413		651350.1051		628048.3222		602631.6263		574857.0416		542634.7270		509101.0806		473029.6762		434970.4774		397675.6979		359708.1933		323858.8061		292351.8856		263346.6614		236470.4395		212912.3536		193254.5688		175689.0524		160552.4202		147346.7310		135763.5163		125425.3669		116724.9408		109069.1122		96115.7684		85819.3748		77901.0891		71366.5596		65940.8653		61541.4511		57885.2820		54726.8328		52056.3283		49677.0227		
0.5000		1116384.7293		1076944.7511		1018371.8990		985706.7037		965647.0463		942601.1403		911761.5129		863314.8479		857031.6504		850093.9895		843150.6168		835343.6567		827609.6711		819467.2723		810211.6894		801178.1240		790713.6635		779876.7118		767898.5457		755857.2515		741714.9977		727170.4581		711141.3207		692865.5547		673824.8493		652963.3010		629718.0767		604331.7507		576731.6421		544766.2090		511511.9155		475753.9269		437449.7666		400548.4602		362481.8284		326882.5831		295389.1742		266293.7589		239135.1948		215595.1637		195863.8812		178177.5469		162875.9124		149527.0454		137861.3018		127461.8856		118584.9838		110845.8995		97673.3884		87250.7431		79210.0370		72544.6629		67036.9620		62565.9633		58841.8590		55605.1471		52912.3606		50479.7276		
0.5100		1117616.9691		1078164.5709		1019483.1697		986798.1027		966783.8761		943837.3210		912739.1675		864351.5074		858046.4650		851143.5304		844134.0275		836399.2803		828677.3364		820536.0040		811346.8503		802259.3792		791867.6753		781036.7737		769050.8433		757006.3062		742952.4757		728504.8722		712507.1108		694223.4917		675354.7654		654549.1109		631248.9487		606015.4174		578572.4520		546895.3408		513912.7058		478274.4399		439939.7367		403237.4872		365212.9003		329906.3048		298273.7657		269178.8057		241774.8556		218282.8695		198465.7853		180645.7416		165150.5568		151676.2514		139935.5753		129488.1538		120427.4453		112615.3259		99213.5843		88676.1142		80510.5656		73710.7574		68121.3017		63577.6347		59796.1675		56483.0542		53756.1798		51282.1584		
0.5200		1118809.4736		1079327.2991		1020569.3940		987858.7428		967790.8080		945055.2417		913699.9230		865328.5514		859040.1735		852181.0038		845099.3657		837420.7659		829691.9956		821592.9814		812470.7727		803328.4564		793023.6008		782178.5856		770203.1894		758134.4551		744172.5551		729821.5992		713854.0716		695552.9153		676853.9296		656121.2749		632772.2441		607709.7903		580395.0916		549010.8482		516301.4355		480712.3502		442460.7049		405905.0538		367928.8115		332921.3231		301005.8192		271839.7678		244395.5838		220964.9341		201059.4710		183048.7568		167438.8559		153814.8067		142015.8579		131497.8275		122274.2284		114376.0698		100747.0604		90092.2348		81808.2490		74871.3179		69201.6377		64580.5118		60749.1541		57360.4704		54584.9477		52082.8005
