Repository: katya5226/TCCbuilderApp

# TCCMaterialLibrary

When adding a material, first read Material classification.docx.
Make a folder for the material named with its ID and short name (see Material classification.xlsx for ID creation).
Create two subfolders: appInfo and data.
Input all the necessary files (in right format) in the folders (see Material classification.docx).
Add the material to the Material classification.xlsx tables.
Add the flags of the material to materials_flags.csv.

File: src/lahde/tccbuilder/public/TCCMaterialLibrary/100035-LaFeCoSi/data/LaFeCoSi11_cp_table.txt (part 1 of 3)
%H field first colomn	Temp row	Cp array	Corrected for demagnetization using the Anaroni demagnetization factor	 NaN means no data	 Interpolated from 6 field measurement
0.0000		229			230			231			232			233			234			235			236			237			238			239			240			241			242			243			244			245			246			247			248			249			250			251			252			253			254			255			256			257			258			259			260			261			262			263			264			265			266			267			268			269			270			271			272			273			274			275			276			277			278			279			280			281			282			283			284			285			286			287			288			289			290			291			292			293			294			295			296			297			298			299			300			301			302			303			304			305			306			307			308			309			310			311			312			313			314			315			316			317			
 0.000		427.8153		430.7716		430.6474		432.3012		433.7824		435.7414		438.1774		438.2453		440.1748		442.3743		444.4490		444.9045		447.4312		448.5535		450.2095		453.0113		455.4349		460.7523		462.6494		462.3749		466.0178		467.6960		469.3995		474.4110		478.4758		481.0103		485.1085		489.4426		493.0646		498.2656		503.4831		507.0092		516.2488		519.0799		525.1738		530.5410		539.4807		543.3238		553.7708		564.1220		574.7727		585.6773		598.7789		612.9190		629.0020		644.8509		665.3840		685.1663		708.2149		735.3987		763.2493		792.2223		818.0870		837.7580		842.9121		827.5134		789.9559		725.6992		644.1168		598.1012		572.8277		555.6181		543.7300		532.8870		523.2309		518.3538		511.2028		504.9802		500.8548		496.1234		492.3295		488.2060		484.4871		483.2627		480.4084		478.2952		477.4103		475.8353		471.2666		472.9451		470.3543		467.0816		466.7986		466.3361		466.3009		463.7081		463.2000		462.1761		461.1752		
 0.010		427.5027		429.9890		430.6211		432.0704		433.5065		435.2516		437.8358		437.8966		440.0409		441.9634		443.8850		444.8596		446.8801		448.2773		450.1567		452.7005		455.0979		460.3572		462.3296		462.0490		465.6311		467.7373		469.4519		474.0690		478.0659		480.8581		484.6753		489.2405		492.7209		497.7068		502.9335		506.5790		515.5602		518.4479		524.6148		530.2410		538.7661		543.1832		553.3397		563.4968		573.9977		584.9396		597.9276		611.9245		627.8692		643.6526		663.9738		683.6861		706.3901		733.3370		760.6134		789.4700		814.8760		834.5448		839.8268		825.1447		788.6903		726.7658		647.1224		601.5368		575.7458		557.9021		545.3633		534.0750		524.0403		519.0178		511.7119		505.3523		501.1276		496.3413		492.5351		488.3449		484.5615		483.2923		480.4958		478.3697		477.4180		475.9048		471.3274		472.8776		470.2860		467.0913		466.7674		466.3097		466.2257		463.7094		463.1652		462.1462		461.1618		
 0.020		427.1902		429.2064		430.5947		431.8396		433.2307		434.7619		437.4941		437.5478		439.9069		441.5526		443.3210		444.8147		446.3291		448.0010		450.1040		452.3896		454.7609		459.9620		462.0097		461.7231		465.2443		467.7786		469.5044		473.7269		477.6560		480.7060		484.2420		489.0384		492.3772		497.1481		502.3839		506.1489		514.8717		517.8160		524.0558		529.9410		538.0515		543.0425		552.9085		562.8716		573.2227		584.2018		597.0762		610.9300		626.7363		642.4543		662.5636		682.2058		704.5653		731.2752		757.9774		786.7177		811.6650		831.3316		836.7415		822.7760		787.4247		727.8325		650.1280		604.9724		578.6639		560.1862		546.9967		535.2630		524.8498		519.6817		512.2210		505.7245		501.4004		496.5591		492.7408		488.4839		484.6360		483.3220		480.5831		478.4442		477.4257		475.9742		471.3882		472.8101		470.2177		467.1011		466.7361		466.2833		466.1506		463.7107		463.1305		462.1163		461.1484		
 0.030		426.8153		428.4271		430.4310		431.6394		432.9195		434.3136		437.1152		437.2234		439.5309		441.2118		442.8300		444.7301		445.8317		447.8054		449.9073		452.0896		454.3576		459.5689		461.6423		461.4269		464.9890		467.7586		469.6020		473.3484		477.2471		480.5386		483.8027		488.8304		492.0273		496.5893		501.8371		505.7187		514.1870		517.1821		523.4968		529.6409		537.3369		542.9019		552.4773		562.2463		572.4476		583.4641		596.2248		609.9355		625.6035		641.2560		661.1534		680.7255		702.7405		729.2135		755.3415		783.9654		808.4539		828.1183		833.6562		820.4073		786.1592		728.8991		653.1336		608.4079		581.5820		562.4702		548.6300		536.4510		525.6593		520.3456		512.7300		506.0966		501.6732		496.7769		492.9464		488.6228		484.7104		483.3516		480.6704		478.5187		477.4334		476.0437		471.4490		472.7426		470.1495		467.1109		466.7049		466.2569		466.0755		463.7121		463.0958		462.0864		461.1350		
 0.040		426.3368		427.6502		430.0541		431.4625		432.5803		433.8903		436.6825		436.9510		439.0252		441.0121		442.5024		444.5785		445.3675		447.6832		449.6034		451.7972		453.8977		459.1814		461.1543		461.2701		464.8677		467.6700		469.7643		472.9070		476.8489		480.1668		483.3464		488.5957		491.6544		496.0436		501.3099		505.3318		513.5368		516.4673		522.9779		529.2273		536.6574		542.7582		552.0819		561.6645		571.6585		582.7824		595.3734		608.9409		624.4706		640.0577		659.7432		679.2452		700.9157		727.1517		752.7055		781.2131		805.2429		824.9051		830.5709		818.0386		784.8936		729.9657		656.1391		611.8435		584.5001		564.7543		550.2633		537.6390		526.4688		521.0095		513.2391		506.4687		501.9460		496.9948		493.1521		488.7618		484.7848		483.3813		480.7578		478.5933		477.4410		476.1132		471.5099		472.6750		470.0812		467.1206		466.6737		466.2305		466.0003		463.7134		463.0611		462.0565		461.1216		
 0.050		425.8657		426.8733		429.6771		431.2856		432.2410		433.4670		436.2497		436.6787		438.5195		440.8124		442.1748		444.4268		444.9034		447.5609		449.2995		451.5049		453.4378		458.7939		460.6663		461.1134		464.7465		467.5815		469.9266		472.4657		476.4508		479.7950		482.8901		488.3610		491.2815		495.5006		500.7828		504.9575		512.8865		515.7526		522.4625		528.7983		536.0335		542.6071		551.7482		561.2952		570.8424		582.1866		594.6161		607.9890		623.3659		638.7695		658.3426		677.7298		699.0909		725.0427		750.0696		778.4608		802.0319		821.6918		827.4856		815.6699		783.6280		731.0323		659.1447		615.2790		587.4182		567.0384		551.8967		538.8270		527.2782		521.6735		513.7481		506.8409		502.2188		497.2126		493.3578		488.9007		484.8592		483.4109		480.8451		478.6678		477.4487		476.1827		471.5707		472.6075		470.0129		467.1304		466.6424		466.2041		465.9252		463.7147		463.0263		462.0266		461.1082		
 0.060		425.8806		426.8836		429.6458		431.2803		432.2975		433.4582		436.1643		436.6655		438.4903		440.7648		442.1819		444.4313		444.8646		447.6028		449.3104		451.4902		453.3623		458.6893		460.4958		461.0766		464.7250		467.5561		469.9884		472.2499		476.2015		479.5293		482.5408		488.1597		490.9425		494.9728		500.2556		504.5833		512.2362		515.0379		521.9472		528.3693		535.4097		542.4561		551.4145		560.9258		570.0263		581.5908		593.8799		607.0631		622.2827		637.4722		656.9684		676.1786		697.3067		722.7938		747.4737		775.6657		798.8208		818.4786		824.4003		813.3012		782.3624		732.0990		662.1503		618.7146		590.3363		569.3224		553.5300		540.0150		528.0877		522.3374		514.2572		507.2130		502.4916		497.4305		493.5634		489.0397		484.9337		483.4406		480.9325		478.7423		477.4564		476.2521		471.6315		472.5400		469.9447		467.1402		466.6112		466.1776		465.8500		463.7161		462.9916		461.9967		461.0948		
 0.070		425.8954		426.9059		429.6346		431.2930		432.3980		433.4954		436.1174		436.6811		438.5141		440.7341		442.2222		444.4512		444.8678		447.6609		449.3665		451.5304		453.3922		458.6817		460.4582		461.1003		464.7634		467.5755		469.9628		472.2692		476.1670		479.4696		482.4967		488.1112		490.8781		494.9426		500.1508		504.4676		512.0013		514.7405		521.6260		528.0338		534.8760		542.3036		551.0809		560.5564		569.2102		580.9950		593.1438		606.1372		621.1996		636.1749		655.5941		674.6273		695.5274		720.5449		744.9261		772.8596		795.6396		815.2503		821.4302		810.9770		781.0968		733.1656		665.1559		622.1502		593.2544		571.6065		555.1634		541.2029		528.8972		523.0013		514.7663		507.5852		502.7644		497.6483		493.7691		489.1786		485.0081		483.4703		481.0198		478.8168		477.4641		476.3216		471.6923		472.4725		469.8764		467.1500		466.5800		466.1512		465.7749		463.7174		462.9569		461.9668		461.0814		
 0.080		425.9103		426.9283		429.6234		431.3057		432.4984		433.5325		436.0705		436.6967		438.5378		440.7033		442.2624		444.4711		444.8711		447.7191		449.4225		451.5707		453.4222		458.6741		460.4206		461.1240		464.8018		467.5950		469.9372		472.2885		476.1324		479.4100		482.4526		488.0626		490.8137		494.9125		500.0660		504.3875		511.8705		514.6362		521.4879		527.8451		534.6650		542.1307		550.8290		560.2444		568.6440		580.4610		592.4465		605.2113		620.1164		634.8776		654.2198		673.0761		693.7481		718.2961		742.3786		770.0534		792.4758		811.9688		818.5412		808.7708		779.9815		734.2322		668.1615		625.5857		596.1725		573.8905		556.7967		542.3909		529.7067		523.6653		515.2753		507.9573		503.0373		497.8662		493.9747		489.3176		485.0825		483.4999		481.1071		478.8913		477.4718		476.3911		471.7531		472.4049		469.8081		467.1597		466.5488		466.1248		465.6998		463.7187		462.9221		461.9369		461.0680		
 0.090		425.9252		426.9506		429.6122		431.3184		432.5989		433.5697		436.0237		436.7123		438.5616		440.6726		442.3027		444.4910		444.8743		447.7772		449.4786		451.6110		453.4522		458.6665		460.3830		461.1478		464.8402		467.6145		469.9116		472.3078		476.0978		479.3504		482.4084		488.0141		490.7493		494.8824		499.9812		504.3073		511.7398		514.5319		521.3498		527.6565		534.4539		541.9578		550.5852		559.9497		568.2786		580.0373		592.0146		604.5597		619.3135		633.7947		652.8455		671.5249		691.9688		716.0472		739.8311		767.2473		789.3119		808.6874		815.6521		806.5645		778.9685		735.0978		671.3377		628.9795		599.0772		576.1746		558.4300		543.5789		530.5161		524.3292		515.7844		508.3294		503.3101		498.0840		494.1804		489.4565		485.1569		483.5296		481.1945		478.9658		477.4794		476.4606		471.8139		472.3374		469.7399		467.1695		466.5175		466.0984		465.6246		463.7201		462.8874		461.9071		461.0546		
 0.100		425.9401		426.9730		429.6011		431.3311		432.6993		433.6069		435.9768		436.7279		438.5854		440.6418		442.3430		444.5109		444.8776		447.8354		449.5346		451.6513		453.4821		458.6589		460.3454		461.1715		464.8786		467.6340		469.8860		472.3271		476.0632		479.2908		482.3643		487.9655		490.6849		494.8523		499.8963		504.2271		511.6091		514.4276		521.2117		527.4678		534.2428		541.7849		550.3414		559.6549		567.9133		579.6136		591.5827		603.9596		618.7148		633.2038		652.1402		670.4258		690.3894		713.7983		737.2835		764.4411		786.1480		805.4059		812.7631		804.3583		777.9555		735.5235		674.5999		632.2571		601.8367		578.3704		560.0289		544.7669		531.3256		524.9931		516.2935		508.7016		503.5829		498.3019		494.3861		489.5955		485.2314		483.5592		481.2818		479.0403		477.4871		476.5301		471.8748		472.2699		469.6716		467.1793		466.4863		466.0720		465.5495		463.7214		462.8527		461.8772		461.0412		
 0.110		425.9550		426.9953		429.5899		431.3438		432.7998		433.6441		435.9300		436.7434		438.6091		440.6111		442.3832		444.5307		444.8808		447.8935		449.5907		451.6915		453.5121		458.6513		460.3078		461.1952		464.9170		467.6534		469.8604		472.3464		476.0287		479.2312		482.3202		487.9170		490.6205		494.8221		499.8115		504.1470		511.4783		514.3234		521.0736		527.2791		534.0317		541.6119		550.0976		559.3602		567.5480		579.1899		591.1508		603.3595		618.1162		632.6130		651.4464		669.5878		689.4891		712.4549		735.1189		761.6350		782.9842		802.1245		809.8740		802.1521		776.9425		735.9493		677.8622		635.5347		604.5963		580.4734		561.5449		545.8020		532.0787		525.6547		516.8025		509.0727		503.8557		498.5239		494.5917		489.7344		485.3058		483.5889		481.3691		479.1149		477.4948		476.5995		471.9356		472.2024		469.6033		467.1890		466.4551		466.0456		465.4744		463.7227		462.8180		461.8473		461.0278		
 0.120		425.9698		427.0177		429.5787		431.3565		432.9002		433.6813		435.8831		436.7590		438.6329		440.5804		442.4235		444.5506		444.8840		447.9516		449.6467		451.7318		453.5420		458.6437		460.2702		461.2190		464.9554		467.6729		469.8348		472.3657		475.9941		479.1716		482.2761		487.8684		490.5561		494.7920		499.7267		504.0668		511.3476		514.2191		520.9355		527.0904		533.8206		541.4390		549.8538		559.0654		567.1826		578.7662		590.7190		602.7594		617.5176		632.0221		650.7527		668.7499		688.5887		711.3875		733.9302		759.8992		779.8845		798.8430		806.9850		799.9459		775.9296		736.3751		681.1244		638.8122		607.3558		582.5764		563.0610		546.8297		532.7956		526.3157		517.3313		509.3670		504.1285		498.7625		494.7829		489.8734		485.3802		483.6185		481.4341		479.1894		477.5177		476.6690		471.9965		472.1349		469.5351		467.1988		466.4437		466.0192		465.3992		463.7241		462.7832		461.8255		460.9932		
 0.130		425.9847		427.0400		429.5675		431.3692		433.0006		433.7185		435.8363		436.7746		438.6567		440.5496		442.4637		444.5705		444.8873		448.0098		449.7028		451.7721		453.5720		458.6360		460.2326		461.2427		464.9938		467.6924		469.8092		472.3850		475.9595		479.1120		482.2320		487.8199		490.4917		494.7619		499.6418		503.9866		511.2168		514.1148		520.7974		526.9017		533.6095		541.2661		549.6100		558.7707		566.8173		578.3426		590.2871		602.1593		616.9190		631.4312		650.0590		667.9120		687.6884		710.3201		732.7416		758.5880		778.5611		796.1426		804.0959		797.7397		774.9166		736.8009		684.3867		642.0898		610.1153		584.6794		564.5770		547.8574		533.5125		526.9767		517.8915		509.6612		504.4258		499.0010		494.9737		490.0317		485.4600		483.6704		481.4980		479.2740		477.5525		476.7163		472.0599		472.0803		469.4670		467.2049		466.4536		465.9985		465.3389		463.7223		462.7523		461.8131		460.9492		
 0.140		425.9996		427.0624		429.5564		431.3819		433.1011		433.7556		435.7894		436.7902		438.6804		440.5189		442.5040		444.5904		444.8905		448.0679		449.7588		451.8123		453.6020		458.6284		460.1950		461.2664		465.0322		467.7118		469.7836		472.4043		475.9250		479.0523		482.1879		487.7713		490.4273		494.7318		499.5570		503.9065		511.0861		514.0105		520.6593		526.7130		533.3984		541.0932		549.3662		558.4760		566.4520		577.9189		589.8552		601.5592		616.3203		630.8404		649.3653		667.0740		686.7881		709.2527		731.5529		757.2768		777.2378		794.8377		802.0158		795.5334		773.9036		737.2267		687.6489		645.3674		612.8748		586.7824		566.0930		548.8850		534.2294		527.6377		518.4517		509.9555		504.7269		499.2396		495.1645		490.1942		485.5429		483.7378		481.5619		479.3670		477.5874		476.7443		472.1232		472.0542		469.3991		467.1959		466.4636		465.9882		465.3044		463.7043		462.7335		461.8007		460.9052		
 0.150		426.0145		427.0847		429.5452		431.3946		433.2015		433.7928		435.7426		436.8058		438.7042		440.4881		442.5442		444.6103		444.8937		448.1261		449.8148		451.8526		453.6319		458.6208		460.1574		461.2902		465.0706		467.7313		469.7580		472.4236		475.8904		478.9927		482.1438		487.7228		490.3629		494.7016		499.4722		503.8263		510.9553		513.9062		520.5212		526.5244		533.1873		540.9203		549.1224		558.1812		566.0866		577.4952		589.4233		600.9591		615.7217		630.2495		648.6716		666.2361		685.8878		708.1853		730.3642		755.9657		775.9144		793.5328		800.8778		794.2023		772.8906		737.6525		690.9112		648.6449		615.6343		588.8854		567.6090		549.9127		534.9463		528.2987		519.0119		510.2497		505.0281		499.4781		495.3553		490.3568		485.6257		483.8053		481.6258		479.4601		477.6222		476.7723		472.1865		472.0281		469.3312		467.1870		466.4735		465.9780		465.2699		463.6863		462.7148		461.7883		460.8611		
 0.160		426.0294		427.1075		429.5340		431.4074		433.3020		433.8300		435.6957		436.8240		438.7405		440.4723		442.5845		444.6402		444.9084		448.1842		449.8792		451.8927		453.6637		458.6117		460.1198		461.3100		465.1090		467.7508		469.7324		472.4429		475.8558		478.9331		482.0996		487.6742		490.2985		494.6715		499.3873		503.7461		510.8246		513.8020		520.3832		526.3357		532.9763		540.7474		548.8786		557.8865		565.7213		577.0715		588.9914		600.3590		615.1231		629.6587		647.9778		665.3982		684.9874		707.1179		729.1755		754.6545		774.5910		792.2278		799.7399		793.5753		772.5120		738.0783		694.1734		651.9225		618.3938		590.9884		569.1250		550.9403		535.6632		528.9597		519.5721		510.5440		505.3293		499.7167		495.5461		490.5193		485.7085		483.8727		481.6897		479.5532		477.6571		476.8003		472.2499		472.0020		469.2634		467.1780		466.4835		465.9677		465.2353		463.6684		462.6961		461.7759		460.8171		
 0.170		426.0610		427.1346		429.5270		431.4260		433.3757		433.8686		435.7077		436.8434		438.7828		440.4736		442.6088		444.6851		444.9352		448.2408		449.9521		451.9325		453.7000		458.5999		460.0789		461.3246		465.1367		467.7702		469.7082		472.4603		475.8251		478.8735		482.0555		487.6257		490.2340		494.6160		499.3025		503.6627		510.6936		513.6977		520.2451		526.1470		532.7652		540.5745		548.6348		557.5917		565.3559		576.6478		588.5595		599.7589		614.5245		629.0678		647.2841		664.5603		684.0871		706.0506		727.9868		753.3433		773.2677		790.9229		798.6019		792.9482		772.5593		738.7061		697.4357		655.2001		621.1533		593.0914		570.6410		551.9680		536.3801		529.6207		520.1323		510.8382		505.6305		499.9552		495.7369		490.6818		485.7914		483.9402		481.7535		479.6463		477.6919		476.8283		472.3132		471.9759		469.1955		467.1690		466.4935		465.9575		465.2008		463.6504		462.6774		461.7635		460.7731		
 0.180		426.1016		427.1616		429.5205		431.4459		433.4357		433.9082		435.7396		436.8628		438.8252		440.4749		442.6056		444.7300		444.9619		448.2969		450.0250		451.9723		453.7362		458.5881		460.0254		461.3391		465.1645		467.7359		469.7032		472.4595		475.7955		478.8092		482.0141		487.5699		490.1685		494.5250		499.2160		503.5689		510.5576		513.5885		520.1070		525.9611		532.5762		540.3985		548.3843		557.2960		564.9906		576.2241		588.1276		599.1588		613.9258		628.4769		646.5904		663.7223		683.1868		704.9832		726.7982		752.0322		771.9443		789.6180		797.4639		792.3211		772.6065		739.4916		699.6615		658.4777		623.9129		595.1943		572.1570		552.9957		537.0970		530.2817		520.6925		511.1325		505.9316		500.1938		495.9277		490.8444		485.8742		484.0076		481.8174		479.7394		477.7267		476.8562		472.3766		471.9499		469.1276		467.1601		466.5034		465.9472		465.1663		463.6324		462.6586		461.7511		460.7291		
 0.190		426.1421		427.1887		429.5140		431.4657		433.4957		433.9478		435.7715		436.8822		438.8675		440.4761		442.6023		444.7749		444.9887		448.3530		450.0978		452.0121		453.7724		458.5763		459.9718		461.3536		465.1922		467.6902		469.6981		472.4587		475.7659		478.7425		481.9757		487.5066		490.1010		494.4339		499.1233		503.4750		510.4217		513.4792		519.9520		525.7791		532.4075		540.2195		548.1135		556.9922		564.6154		575.7911		587.7205		598.5637		613.3272		627.8861		645.8967		662.8844		682.2865		703.9158		725.6095		750.7210		770.6209		788.3130		796.3259		791.6940		772.6538		740.2771		701.1416		660.8118		626.6724		597.2973		573.6730		554.0233		537.8140		530.9427		521.2528		511.4267		506.2328		500.4323		496.1185		491.0069		485.9571		484.0751		481.8813		479.8324		477.7616		476.8842		472.4399		471.9238		469.0597		467.1511		466.5134		465.9370		465.1318		463.6145		462.6399		461.7387		460.6850		
 0.200		426.1827		427.2158		429.5075		431.4856		433.5557		433.9875		435.8034		436.9017		438.9099		440.4774		442.5991		444.8198		445.0155		448.4092		450.1707		452.0519		453.8086		458.5645		459.9183		461.3682		465.2199		467.6446		469.6931		472.4578		475.7362		478.6758		481.9373		487.4432		490.0336		494.3428		499.0305		503.3812		510.2857		513.3698		519.7803		525.5971		532.2388		540.0405		547.8428		556.6884		564.2337		575.3470		587.3313		598.0040		612.7286		627.2868		645.2030		662.0465		681.3861		702.8484		724.4208		749.4098		769.2975		787.0081		795.1880		791.0669		772.7011		741.0626		702.6217		662.6071		628.7459		599.4003		575.1891		555.0510		538.5309		531.6037		521.8130		511.7210		506.5340		500.6709		496.3094		491.1695		486.0399		484.1425		481.9452		479.9255		477.7964		476.9122		472.5032		471.8977		468.9918		467.1422		466.5234		465.9267		465.0973		463.5965		462.6212		461.7263		460.6410		
 0.210		426.2233		427.2429		429.5010		431.5055		433.6157		434.0271		435.8354		436.9211		438.9522		440.4787		442.5958		444.8647		445.0423		448.4653		450.2436		452.0917		453.8448		458.5527		459.8647		461.3827		465.2477		467.5990		469.6881		472.4570		475.7066		478.6091		481.8988		487.3799		489.9661		494.2517		498.9378		503.2873		510.1498		513.2605		519.6086		525.4151		532.0701		539.8615		547.5721		556.3846		563.8519		574.9029		586.9422		597.4444		612.1297		626.6608		644.4899		661.2086		680.4827		701.7810		723.2321		748.0987		767.9742		785.7032		794.0500		790.4398		772.7484		741.8481		704.1017		664.4023		630.5581		601.1036		576.7065		556.0787		539.2478		532.2647		522.3732		512.0153		506.8352		500.9094		496.5002		491.3320		486.1227		484.2100		482.0091		480.0186		477.8312		476.9402		472.5666		471.8716		468.9239		467.1332		466.5333		465.9165		465.0628		463.5786		462.6025		461.7139		460.5970		
 0.220		426.2638		427.2699		429.4945		431.5254		433.6756		434.0667		435.8673		436.9405		438.9946		440.4799		442.5926		444.9096		445.0691		448.5214		450.3165		452.1315		453.8810		458.5408		459.8112		461.3973		465.2754		467.5533		469.6830		472.4562		475.6769		478.5424		481.8604		487.3166		489.8986		494.1607		498.8451		503.1935		510.0138		513.1512		519.4370		525.2331		531.9014		539.6825		547.3014		556.0808		563.4701		574.4588		586.5530		596.8848		611.5305		626.0348		643.7756		660.3827		679.5520		700.7292		722.0435		746.7875		766.6508		784.3983		792.9120		789.8127		772.7957		742.6336		705.5818		666.1976		632.3702		602.7907		578.2270		557.4099		540.1534		532.9257		522.9334		512.3095		507.1363		501.1480		496.6910		491.4946		486.2056		484.2774		482.0730		480.1117		477.8661		476.9681		472.6299		471.8455		468.8561		467.1243		466.5433		465.9062		465.0283		463.5606		462.5838		461.7015		460.5530		
 0.230		426.3044		427.2970		429.4880		431.5453		433.7356		434.1063		435.8992		436.9599		439.0369		440.4812		442.5893		444.9545		445.0959		448.5775		450.3893		452.1713		453.9172		458.5290		459.7577		461.4118		465.3031		467.5077		469.6780		472.4553		475.6473		478.4757		481.8219		487.2533		489.8312		494.0696		498.7523		503.0996		509.8779		513.0418		519.2653		525.0511		531.7327		539.5035		547.0307		555.7770		563.0883		574.0146		586.1638		596.3251		610.9314		625.4089		643.0614		659.5632		678.6213		699.6801		720.8548		745.4251		765.3274		783.0933		791.7740		789.1856		772.8430		743.4191		707.0619		667.9928		634.1824		604.4778		579.7475		558.8357		541.5019		533.8885		523.6137		512.7290		507.4609		501.3865		496.8818		491.6571		486.2884		484.3449		482.1369		480.2048		477.9009		476.9961		472.6933		471.8195		468.7882		467.1153		466.5532		465.8960		464.9938		463.5426		462.5650		461.6891		460.5089		
 0.240		426.3449		427.3241		429.4815		431.5652		433.7956		434.1460		435.9311		436.9793		439.0793		440.4825		442.5861		444.9994		445.1227		448.6336		450.4622		452.2112		453.9534		458.5172		459.7041		461.4264		465.3308		467.4621		469.6729		472.4545		475.6176		478.4090		481.7835		487.1899		489.7637		493.9785		498.6596		503.0058		509.7419		512.9325		519.0936		524.8691		531.5640		539.3245		546.7600		555.4732		562.7066		573.5705		585.7746		595.7655		610.3323		624.7829		642.3471		658.7436		677.6906		698.6310		719.6754		744.0449		764.0041		781.7945		790.6360		788.5585		772.8902		744.2046		708.5420		669.7880		635.9946		606.1649		581.2680		560.2615		542.8504		534.8842		524.3818		513.4291		508.0439		501.8069		497.1794		491.9092		486.4922		484.4736		482.2354		480.2975		477.9441		477.0269		472.7573		471.7955		468.7203		467.1064		466.5632		465.8857		464.9593		463.5247		462.5463		461.6767		460.4649		
 0.250		426.3855		427.3512		429.4750		431.5850		433.8556		434.1856		435.9630		436.9988		439.1216		440.4837		442.5828		445.0443		445.1494		448.6897		450.5351		452.2510		453.9896		458.5054		459.6506		461.4409		465.3586		467.4164		469.6679		472.4537		475.5880		478.3423		481.7451		487.1266		489.6963		493.8874		498.5669		502.9119		509.6060		512.8232		518.9219		524.6871		531.3953		539.1455		546.4893		555.1694		562.3248		573.1264		585.3855		595.2058		609.7331		624.1569		641.6328		657.9240		676.7600		697.5819		718.4967		742.6648		762.7009		780.5067		789.5284		787.9314		772.9375		744.9901		710.0220		671.5833		637.8067		607.8520		582.7885		561.6873		544.1989		535.8799		525.1499		514.1293		508.6269		502.2477		497.5126		492.2187		486.8198		484.6927		482.4114		480.3891		478.0285		477.0794		472.8315		471.9160		468.8009		467.1921		466.5988		465.9303		464.9608		463.5571		462.5622		461.7106		460.4672		
 0.260		426.4261		427.3783		429.4686		431.6049		433.9156		434.2252		435.9949		437.0182		439.1640		440.4850		442.5796		445.0892		445.1762		448.7459		450.6080		452.2908		454.0259		458.4936		459.5970		461.4555		465.3863		467.3708		469.6628		472.4528		475.5583		478.2756		481.7066		487.0633		489.6288		493.7964		498.4741		502.8181		509.4700		512.7138		518.7502		524.5051		531.2266		538.9664		546.2185		554.8656		561.9430		572.6823		584.9963		594.6462		609.1340		623.5309		640.9185		657.1044		675.8293		696.5328		717.3179		741.2846		761.4047		779.2189		788.4694		787.4469		772.9848		745.7756		711.5021		673.3785		639.6189		609.5391		584.3090		563.1131		545.5473		536.8756		525.9180		514.8294		509.2098		502.6884		497.8459		492.5282		487.1474		484.9118		482.5873		480.4807		478.1129		477.1319		472.9058		472.0364		468.8855		467.2844		466.6372		465.9831		464.9692		463.6009		462.5871		461.7579		460.4846		
 0.270		426.4056		427.3487		429.4330		431.5708		433.8861		434.1885		435.9865		436.9955		439.1635		440.4585		442.5647		445.1085		445.1873		448.7878		450.6789		452.3306		454.0621		458.4818		459.5435		461.4700		465.4140		467.3251		469.6578		472.4520		475.5287		478.2089		481.6682		486.9999		489.5613		493.7053		498.3814		502.7242		509.3340		512.6045		518.5785		524.3231		531.0579		538.7874		545.9478		554.5618		561.5612		572.2381		584.6071		594.0865		608.5348		622.9049		640.2043		656.2848		674.8986		695.4838		716.1392		739.9044		760.1084		777.9310		787.4103		787.0173		773.0633		746.5610		712.9822		675.1737		641.4310		611.2262		585.8295		564.5388		546.8958		537.8713		526.6861		515.5295		509.7928		503.1292		498.1792		492.8378		487.4750		485.1309		482.7633		480.5723		478.1973		477.1844		472.9801		472.1568		468.9700		467.3767		466.6757		466.0360		464.9776		463.6447		462.6120		461.8053		460.5020		
 0.280		426.3674		427.2977		429.3835		431.5057		433.7905		434.0826		435.9315		436.9121		439.0853		440.3672		442.5138		445.0151		445.0930		448.6539		450.5523		452.2077		453.9879		458.3847		459.4762		461.3479		465.3366		467.2433		469.5955		472.3794		475.4595		478.1328		481.6276		486.9366		489.4939		493.6142		498.2887		502.6304		509.1981		512.4952		518.4068		524.1410		530.8893		538.6084		545.6771		554.2580		561.1795		571.7940		584.2179		593.5269		607.9357		622.2790		639.4900		655.4652		673.9680		694.4347		714.9605		738.5243		758.8122		776.6432		786.3512		786.5878		773.2790		747.4785		714.4622		676.9690		643.2432		612.9134		587.3500		565.9646		548.2443		538.8670		527.4541		516.2297		510.3758		503.5699		498.5125		493.1473		487.8026		485.3500		482.9392		480.6639		478.2817		477.2369		473.0544		472.2773		469.0545		467.4690		466.7141		466.0888		464.9860		463.6886		462.6369		461.8526		460.5194		
 0.290		426.3292		427.2467		429.3340		431.4405		433.6948		433.9768		435.8765		436.8288		439.0071		440.2759		442.4629		444.9217		444.9987		448.5201		450.4257		452.0743		453.8972		458.2662		459.4037		461.1553		465.1860		467.1279		469.4632		472.1870		475.2742		477.9955		481.4366		486.7802		489.2784		493.4713		498.1308		502.4639		509.0328		512.3655		518.2337		523.9590		530.7206		538.4294		545.4064		553.9542		560.7977		571.3499		583.8287		592.9672		607.3366		621.6530		638.7757		654.6456		673.0373		693.3856		713.7818		737.1441		757.5160		775.3554		785.2922		786.1582		773.4948		748.4153		715.9423		678.7642		645.0553		614.6005		588.8705		567.3904		549.5928		539.8627		528.2222		516.9298		510.9587		504.0107		498.8458		493.4568		488.1302		485.5691		483.1152		480.7555		478.3660		477.2894		473.1287		472.3977		469.1390		467.5613		466.7526		466.1416		464.9944		463.7324		462.6617		461.9000		460.5368		
 0.300		426.2910		427.1957		429.2844		431.3754		433.5991		433.8709		435.8216		436.7454		438.9288		440.1845		442.4120		444.8283		444.9044		448.3862		450.2991		451.9409		453.8065		458.1478		459.3313		460.9626		465.0354		467.0125		469.3308		471.9945		475.0889		477.8582		481.2456		486.6128		489.0197		493.3010		497.9162		502.1947		508.7974		512.1359		517.9870		523.6366		530.4645		538.1361		545.1148		553.6425		560.4159		570.9058		583.4396		592.4076		606.7374		621.0270		638.0614		653.8260		672.1066		692.3365		712.6030		735.7640		756.2198		774.0675		784.2331		785.7287		773.7106		749.3522		717.3163		680.5595		646.8675		616.2876		590.3910		568.8162		550.9412		540.8584		528.9903		517.6300		511.5417		504.4515		499.1790		493.7664		488.4578		485.7882		483.2911		480.8471		478.4504		477.3419		473.2029		472.5181		469.2235		467.6536		466.7910		466.1944		465.0028		463.7763		462.6866		461.9474		460.5542		
 0.310		426.2528		427.1447		429.2349		431.3102		433.5035		433.7651		435.7666		436.6620		438.8506		440.0932		442.3611		444.7349		444.8101		448.2524		450.1725		451.8076		453.7157		458.0293		459.2589		460.7700		464.8848		466.8972		469.1985		471.8020		474.9037		477.7209		481.0546		486.4454		488.7610		493.1307		497.7015		501.9256		508.5619		511.9064		517.7403		523.2874		530.1651		537.7160		544.7679		553.2025		560.0622		570.4921		583.0281		591.8525		606.1383		620.4010		637.3472		653.0064		671.1760		691.2874		711.4243		734.3838		754.9236		772.7797		783.1740		785.2991		773.9264		750.2891		718.6421		682.2979		648.6588		617.9713		591.9115		570.2420		552.2897		541.8541		529.7584		518.3301		512.1247		504.8922		499.5123		494.0759		488.7854		486.0073		483.4671		480.9387		478.5348		477.3944		473.2772		472.6386		469.3080		467.7459		466.8294		466.2472		465.0112		463.8201		462.7115		461.9947		460.5716		
 0.320		426.2146		427.0937		429.1854		431.2450		433.4078		433.6592		435.7116		436.5786		438.7723		440.0019		442.3102		444.6416		444.7159		448.1185		450.0459		451.6742		453.6250		457.9109		459.1865		460.5773		464.7342		466.7818		469.0661		471.6095		474.7184		477.5836		480.8635		486.2780		488.5023		492.9605		497.4869		501.6564		508.3264		511.6768		517.4935		522.9381		529.8658		537.2959		544.4210		552.7625		559.7147		570.1006		582.5699		591.3854		605.6235		619.7663		636.6316		652.1868		670.2453		690.2383		710.2456		733.0036		753.6273		771.4919		782.1150		784.8695		774.1421		751.2260		719.9679		684.0290		650.4425		619.6445		593.4320		571.6678		553.6382		542.8498		530.5265		519.0303		512.7076		505.3330		499.8456		494.3855		489.1130		486.2264		483.6430		481.0303		478.6192		477.4469		473.3515		472.7590		469.3926		467.8382		466.8679		466.3000		465.0196		463.8640		462.7364		462.0421		460.5890		
 0.330		426.1764		427.0426		429.1358		431.1799		433.3122		433.5533		435.6567		436.4953		438.6941		439.9106		442.2593		444.5482		444.6216		447.9847		449.9192		451.5408		453.5343		457.7924		459.1141		460.3847		464.5836		466.6664		468.9338		471.4170		474.5331		477.4463		480.6725		486.1105		488.2436		492.7902		497.2722		501.3872		508.0909		511.4472		517.2468		522.5888		529.5664		536.8757		544.0741		552.3225		559.3672		569.7091		582.1117		590.9183		605.1396		619.1172		635.8870		651.4037		669.3228		689.1892		709.0668		731.6235		752.3311		770.2041		781.0559		784.4400		774.3579		752.1628		721.2937		685.7602		652.2263		621.3176		594.9602		573.1337		554.9835		543.8305		531.2946		519.7304		513.2906		505.7738		500.1789		494.6950		489.4406		486.4456		483.8190		481.1219		478.7036		477.4994		473.4258		472.8794		469.4771		467.9305		466.9063		466.3528		465.0280		463.9078		462.7612		462.0894		460.6064		
 0.340		426.1382		426.9916		429.0863		431.1147		433.2165		433.4475		435.6017		436.4119		438.6159		439.8192		442.2085		444.4548		444.5273		447.8509		449.7926		451.4075		453.4436		457.6740		459.0417		460.1920		464.4331		466.5510		468.8014		471.2246		474.3478		477.3090		480.4815		485.9431		487.9849		492.6199		497.0576		501.1181		507.8554		511.2177		517.0001		522.2395		529.2671		536.4556		543.7272		551.8825		559.0198		569.3175		581.6535		590.4512		604.6557		618.4681		635.1424		650.6409		668.4338		688.2341		707.9090		730.2433		751.0349		768.9162		779.9969		784.0104		774.5737		753.0997		722.6195		687.4913		654.0100		622.9907		596.5107		574.6132		556.3033		544.7513		532.0360		520.4224		513.8736		506.2145		500.5121		495.0045		489.7682		486.6647		483.9949		481.2135		478.7879		477.5519		473.5000		472.9999		469.5616		468.0228		466.9448		466.4057		465.0364		463.9517		462.7861		462.1368		460.6238		
 0.350		426.1000		426.9406		429.0368		431.0496		433.1208		433.3416		435.5467		436.3285		438.5376		439.7279		442.1576		444.3614		444.4330		447.7170		449.6660		451.2741		453.3528		457.5555		458.9692		459.9994		464.2825		466.4356		468.6691		471.0321		474.1626		477.1717		480.2905		485.7757		487.7262		492.4496		496.8429		500.8489		507.6199		510.9881		516.7534		521.8902		528.9677		536.0355		543.3803		551.4425		558.6723		568.9260		581.1954		589.9840		604.1718		617.8190		634.3977		649.8780		667.5447		687.3153		706.8251		729.0018		749.7387		767.6284		778.9378		783.5809		774.7894		754.0366		723.9453		689.2225		655.7938		624.6639		598.0611		576.0927		557.6231		545.6721		532.7653		521.1054		514.4270		506.6553		500.8454		495.3141		490.0810		486.8899		484.1709		481.3051		478.8723		477.6044		473.5743		473.1203		469.6461		468.1151		466.9832		466.4585		465.0448		463.9955		462.8110		462.1842		460.6413		
 0.360		426.0618		426.8896		428.9872		430.9844		433.0252		433.2357		435.4917		436.2452		438.4594		439.6366		442.1067		444.2680		444.3387		447.5832		449.5394		451.1408		453.2621		457.4371		458.8968		459.8067		464.1319		466.3203		468.5367		470.8396		473.9773		477.0344		480.0995		485.6083		487.4675		492.2794		496.6283		500.5798		507.3844		510.7586		516.5066		521.5409		528.6683		535.6154		543.0334		551.0025		558.3248		568.5345		580.7372		589.5169		603.6879		617.1700		633.6531		649.1152		666.6556		686.3966		705.7413		727.8360		748.4224		766.3443		777.8787		783.1513		775.0052		754.9735		725.2712		690.9536		657.5775		626.3370		599.6115		577.5721		558.9428		546.5929		533.4947		521.7885		514.9776		507.1175		501.1816		495.6239		490.3711		487.1343		484.3490		481.4087		478.9567		477.6569		473.6486		473.2314		469.7361		468.1890		467.0217		466.5100		465.0617		464.0393		462.8420		462.2300		460.6596		
 0.370		426.0236		426.8386		428.9377		430.9192		432.9295		433.1299		435.4368		436.1618		438.3811		439.5453		442.0558		444.1746		444.2444		447.4493		449.4128		451.0074		453.1714		457.3186		458.8244		459.6141		463.9813		466.2049		468.4044		470.6471		473.7920		476.8972		479.9085		485.4409		487.2088		492.1091		496.4136		500.3106		507.1490		510.5290		516.2599		521.1917		528.3690		535.1953		542.6865		550.5625		557.9773		568.1430		580.2790		589.0498		603.2040		616.5209		632.9085		648.3524		665.7665		685.4778		704.6574		726.6701		747.1054		765.0709		776.7984		782.7217		775.2210		755.9103		726.5970		692.6848		659.3612		628.0102		601.1620		579.0516		560.2626		547.5138		534.2240		522.4715		515.5282		507.6039		501.5223		495.9336		490.6613		487.3787		484.5274		481.5124		479.0836		477.7142		473.7290		473.3380		469.8375		468.2455		467.0721		466.5576		465.0998		464.0832		462.8884		462.2637		460.6803		
 0.380		425.9612		426.7876		428.8880		430.8570		432.8304		433.0237		435.3818		436.0784		438.3029		439.4539		442.0049		444.0812		444.1501		447.3155		449.2862		450.8740		453.0807		457.2002		458.7520		459.4214		463.8307		466.0895		468.2720		470.4547		473.6068		476.7599		479.7175		485.2735		486.9501		491.9388		496.1990		500.0415		506.9135		510.2994		516.0132		520.8424		528.0696		534.7752		542.3396		550.1225		557.6298		567.7515		579.8208		588.5827		602.7201		615.8718		632.1639		647.5895		664.8774		684.5591		703.5735		725.5043		745.7884		763.7975		775.6959		781.9980		775.4368		756.8472		727.9228		694.4159		661.1450		629.6833		602.7124		580.5311		561.5824		548.4346		534.9533		523.1546		516.0788		508.0902		501.8630		496.2433		490.9514		487.6231		484.7058		481.6162		479.2194		477.7831		473.8144		473.4445		469.9389		468.3019		467.1554		466.6052		465.1378		464.1399		462.9349		462.2974		460.7009		
 0.390		425.8855		426.7349		428.8372		430.8114		432.7187		432.9155		435.3268		435.9951		438.2247		439.3626		441.9179		443.9879		444.0558		447.1816		449.1587		450.7407		452.9900		457.0805		458.6783		459.2409		463.6801		465.9656		468.1397		470.2622		473.4215		476.6226		479.5265		485.1060		486.6915		491.7685		495.9843		499.7723		506.6780		510.0699		515.7665		520.4931		527.7703		534.3550		541.9928		549.6825		557.2823		567.3599		579.3626		588.1156		602.2362		615.2227		631.4193		646.8267		663.9883		683.6403		702.4897		724.3384		744.4714		762.5241		774.5934		781.1322		775.0999		757.7841		729.2486		696.1471		662.9287		631.3564		604.2628		582.0105		562.9021		549.3554		535.6827		523.8376		516.6293		508.5766		502.2038		496.5531		491.2415		487.8675		484.8842		481.7200		479.3552		477.8519		473.8997		473.5510		470.0403		468.3584		467.2387		466.6528		465.1758		464.2005		462.9813		462.3311		460.7215		
 0.400		425.8099		426.6695		428.7864		430.7658		432.6069		432.8073		435.2448		435.9343		438.1298		439.2781		441.8305		443.8930		443.9555		447.0516		449.0304		450.6087		452.9002		456.9578		458.5923		459.0976		463.4938		465.8134		468.0073		470.0697		473.2347		476.4488		479.3265		484.9210		486.4327		491.5982		495.7743		499.5031		506.4425		509.8403		515.5197		520.1438		527.4709		533.9349		541.6459		549.2425		556.9348		566.9684		578.9044		587.6485		601.7523		614.5736		630.6747		646.0639		663.0993		682.7215		701.4058		723.1726		743.1543		761.2507		773.4910		780.2664		774.6046		757.9273		730.5744		697.8783		664.7125		633.0296		605.8132		583.4900		564.2219		550.2762		536.4120		524.5207		517.1799		509.0630		502.5445		496.8628		491.5316		488.1119		485.0627		481.8238		479.4910		477.9208		473.9850		473.6575		470.1417		468.4149		467.3220		466.7004		465.2139		464.2612		463.0278		462.3648		460.7422		
 0.410		425.7343		426.6041		428.7356		430.7202		432.4952		432.6991		435.1552		435.8757		438.0293		439.1947		441.7430		443.7978		443.8540		446.9592		448.9020		450.4797		452.8123		456.8350		458.5063		458.9544		463.3034		465.6612		467.8806		469.9113		473.0474		476.2644		479.1191		484.7181		486.1737		491.4162		495.5752		499.2340		506.2070		509.6234		515.2617		519.7945		527.1562		533.5148		541.2990		548.8025		556.5873		566.5769		578.4462		587.1814		601.2684		613.9246		629.9300		645.3011		662.2102		681.8028		700.3219		722.0067		741.8373		759.9773		772.3885		779.4007		774.1093		757.8963		731.1159		699.6094		666.4962		634.7027		607.3637		584.9695		565.5417		551.1970		537.1413		525.2037		517.7305		509.5494		502.8852		497.1725		491.8217		488.3563		485.2411		481.9276		479.6267		477.9896		474.0704		473.7640		470.2431		468.4714		467.4054		466.7480		465.2519		464.3218		463.0742		462.3985		460.7628		
 0.420		425.6586		426.5387		428.6847		430.6746		432.3835		432.5910		435.0656		435.8170		437.9288		439.1114		441.6556		443.7026		443.7526		446.8668		448.7736		450.3506		452.7245		456.7123		458.4204		458.8112		463.1130		465.5090		467.7582		469.7659		472.8602		476.0800		478.9117		484.5151		485.9148		491.1762		495.3761		498.9566		505.9662		509.4168		514.9974		519.4475		526.8206		533.1244		540.9521		548.3861		556.2382		566.1854		577.9880		586.7143		600.7845		613.2755		629.1854		644.5382		661.3211		680.8840		699.2381		720.8409		740.5203		758.7038		771.2860		778.5349		773.6140		757.8652		731.5774		700.5000		668.2440		636.3759		608.9141		586.4489		566.8615		552.1179		537.8707		525.8868		518.2811		510.0358		503.2259		497.4823		492.1118		488.6007		485.4195		482.0313		479.7625		478.0585		474.1557		473.8705		470.3445		468.5278		467.4887		466.7955		465.2899		464.3825		463.1207		462.4322		460.7834
