Repository: katya5226/TCCbuilderApp

# TCCMaterialLibrary

When adding a material, first read Material classification.docx.
Make a folder for the material named with its ID and short name (see Material classification.xlsx for ID creation).
Create two subfolders: appInfo and data.
Input all the necessary files (in right format) in the folders (see Material classification.docx).
Add the material to the Material classification.xlsx tables.
Add the flags of the material to materials_flags.csv.

File: src/lahde/tccbuilder/public/TCCMaterialLibrary/100035-LaFeCoSi/data/LaFeCoSi11_cp_table.txt (part 3 of 3)
%H field first colomn	Temp row	Cp array	Corrected for demagnetization using the Anaroni demagnetization factor	 NaN means no data	 Interpolated from 6 field measurement
 0.870		426.0990		427.8863		430.3561		431.9998		433.3154		435.0321		436.9605		437.6850		440.4473		441.9182		443.7195		445.7474		446.0556		449.0671		450.8543		452.3270		453.7903		459.0778		460.2280		460.9817		464.2446		467.1614		469.0858		471.3043		473.9920		477.1366		478.7160		484.8003		485.8368		490.1072		495.1679		498.2060		503.7859		505.4977		512.7509		515.4304		522.0800		528.5242		535.5931		541.6718		547.6642		556.8358		565.9894		574.5052		586.0088		595.1518		608.6974		620.7207		633.9492		649.0763		664.4880		683.5917		698.4165		718.4525		733.3082		748.1292		757.7654		758.9168		751.5519		739.1751		718.5200		693.5364		666.2150		642.4002		618.2758		597.5729		577.5445		560.4194		547.9892		535.5110		526.6157		516.7364		508.5592		503.2022		498.1761		492.7140		489.6782		486.0443		480.7601		479.4144		475.3727		472.0747		471.1205		470.5584		468.4581		466.4140		466.6036		462.7984		461.7581		
 0.880		426.3020		428.0854		430.5530		432.1889		433.4932		435.1731		437.1645		437.8820		440.6312		442.0913		443.8978		445.9393		446.2223		449.2572		451.0571		452.5105		453.9826		459.3045		460.3924		461.1654		464.4376		467.3962		469.2835		471.5038		474.1818		477.3076		478.8668		484.9990		485.9861		490.2740		495.3172		498.3518		503.9015		505.6469		512.8684		515.5794		522.2340		528.6548		535.6418		541.7335		547.7043		556.8461		565.9551		574.4240		585.9933		595.0873		608.6098		620.5900		633.7773		648.8344		664.1823		683.1676		697.9186		717.8673		732.7528		747.6054		757.2972		758.6065		751.6036		739.9453		719.4920		694.7664		667.4967		643.7209		619.5533		598.7567		578.5189		561.4253		548.9122		536.2702		527.3441		517.3685		509.1957		503.7112		498.6532		493.1756		490.1030		486.4148		481.2153		479.8427		475.7399		472.4500		471.4357		470.8477		468.7299		466.7156		466.7890		463.1091		462.0498		
 0.890		426.5049		428.2846		430.7498		432.3780		433.6709		435.3140		437.3685		438.0790		440.8150		442.2643		444.0762		446.1311		446.3891		449.4472		451.2599		452.6940		454.1748		459.5311		460.5568		461.3491		464.6305		467.6311		469.4813		471.7032		474.3717		477.4785		479.0176		485.1977		486.1354		490.4407		495.4664		498.4975		504.0171		505.7961		512.9859		515.7284		522.3880		528.7854		535.6904		541.7951		547.7444		556.8565		565.9209		574.3429		585.9778		595.0228		608.5223		620.4593		633.6054		648.5925		663.8766		682.7435		697.4207		717.2821		732.1975		747.0815		756.8290		758.2962		751.5946		740.2344		720.4243		695.9964		668.7784		645.0416		620.8309		599.9406		579.4932		562.4312		549.8352		537.0294		528.0725		518.0006		509.8322		504.2203		499.1302		493.6372		490.5277		486.7854		481.6704		480.2711		476.1071		472.8254		471.7510		471.1369		469.0018		467.0172		466.9743		463.4197		462.3415		
 0.900		426.7078		428.4837		430.9466		432.5671		433.8487		435.4550		437.5724		438.2760		440.9988		442.4374		444.2546		446.3230		446.5559		449.6373		451.4627		452.8775		454.3671		459.7578		460.7212		461.5329		464.8234		467.8659		469.6791		471.9027		474.5616		477.6494		479.1683		485.3964		486.2846		490.6075		495.6157		498.6433		504.1328		505.9453		513.1034		515.8773		522.5420		528.9160		535.7390		541.8568		547.7845		556.8668		565.8866		574.2618		585.9623		594.9583		608.4347		620.3287		633.4334		648.3507		663.5710		682.3195		696.9227		716.6969		731.6421		746.5576		756.3608		757.9858		751.5856		740.5150		721.0714		697.1081		670.0601		646.3623		622.1084		601.1245		580.4675		563.4371		550.7582		537.7886		528.8010		518.6327		510.4687		504.7293		499.6072		494.0988		490.9524		487.1559		482.1255		480.6994		476.4743		473.2007		472.0662		471.4262		469.2736		467.3189		467.1597		463.7303		462.6332		
 0.910		426.9107		428.6829		431.1434		432.7562		434.0264		435.5960		437.7764		438.4730		441.1827		442.6105		444.4330		446.5148		446.7227		449.8274		451.6656		453.0610		454.5594		459.9845		460.8856		461.7166		465.0164		468.1007		469.8769		472.1022		474.7514		477.8204		479.3191		485.5950		486.4339		490.7743		495.7649		498.7890		504.2484		506.0945		513.2209		516.0263		522.6960		529.0466		535.7876		541.9185		547.8246		556.8771		565.8523		574.1806		585.9468		594.8938		608.3471		620.1980		633.2615		648.1088		663.2653		681.8954		696.4248		716.1117		731.0868		746.0338		755.8926		757.6755		751.5765		740.7955		721.7185		697.9496		671.2224		647.6829		623.3859		602.3083		581.4419		564.4429		551.6812		538.5478		529.5294		519.2649		511.1053		505.2383		500.0842		494.5603		491.3771		487.5265		482.5807		481.1277		476.8415		473.5761		472.3815		471.7155		469.5455		467.6205		467.3450		464.0409		462.9250		
 0.920		427.1137		428.8821		431.3403		432.9453		434.2042		435.7370		437.9803		438.6700		441.3665		442.7836		444.6114		446.7066		446.8895		450.0175		451.8684		453.2445		454.7517		460.2112		461.0500		461.9003		465.2093		468.3355		470.0746		472.3016		474.9413		477.9913		479.4699		485.7937		486.5832		490.9411		495.9141		498.9348		504.3640		506.2437		513.3384		516.1753		522.8500		529.1772		535.8363		541.9802		547.8647		556.8874		565.8180		574.0995		585.9313		594.8293		608.2595		620.0673		633.0896		647.8669		662.9596		681.4713		695.9269		715.5265		730.5314		745.5099		755.4244		757.3652		751.5675		741.0760		722.3657		698.7911		672.2811		648.8484		624.6455		603.4922		582.4162		565.4488		552.6043		539.3070		530.2578		519.8970		511.7418		505.7473		500.5612		495.0219		491.8019		487.8970		483.0358		481.5560		477.2086		473.9514		472.6967		472.0048		469.8173		467.9221		467.5304		464.3515		463.2167		
 0.930		427.3166		429.0812		431.5371		433.1345		434.3819		435.8780		438.1843		438.8671		441.5504		442.9567		444.7897		446.8985		447.0562		450.2076		452.0712		453.4280		454.9439		460.4378		461.2144		462.0840		465.4022		468.5704		470.2724		472.5011		475.1311		478.1622		479.6206		485.9924		486.7325		491.1079		496.0634		499.0806		504.4796		506.3929		513.4559		516.3243		523.0040		529.3078		535.8849		542.0419		547.9048		556.8977		565.7837		574.0184		585.9158		594.7647		608.1719		619.9366		632.9176		647.6250		662.6540		681.0472		695.4289		714.9414		729.9761		744.9861		754.9562		757.0548		751.5585		741.3566		723.0128		699.6326		673.3398		649.9760		625.7862		604.6693		583.3905		566.4547		553.5273		540.0662		530.9862		520.5291		512.3783		506.2563		501.0382		495.4835		492.2266		488.2675		483.4910		481.9844		477.5758		474.3268		473.0120		472.2941		470.0892		468.2238		467.7157		464.6621		463.5084		
 0.940		427.5195		429.2804		431.7309		433.3258		434.5597		436.0190		438.3883		439.0607		441.7342		443.1326		444.9681		447.0903		447.2230		450.3976		452.2740		453.6149		455.1362		460.6645		461.3788		462.2677		465.5952		468.8052		470.4702		472.7006		475.3210		478.3332		479.7714		486.1911		486.8818		491.2746		496.2126		499.2263		504.5952		506.5421		513.5733		516.4733		523.1580		529.4384		535.9335		542.1035		547.9449		556.9080		565.7495		573.9372		585.9003		594.7002		608.0843		619.8060		632.7457		647.3831		662.3483		680.6232		694.9310		714.3562		729.4207		744.4622		754.4880		756.7445		751.5495		741.6371		723.6599		700.4742		674.3984		651.1036		626.9268		605.8400		584.5345		567.4796		554.4507		540.8255		531.7146		521.1612		513.0148		506.7653		501.5152		495.9451		492.6513		488.6381		483.9461		482.4127		477.9430		474.7021		473.3272		472.5833		470.3611		468.5254		467.9011		464.9727		463.8001		
 0.950		427.7224		429.4795		431.9243		433.5320		434.7375		436.1777		438.5922		439.2435		441.9193		443.3216		445.1377		447.2898		447.3898		450.5877		452.4540		453.8229		455.3398		460.8912		461.5432		462.4433		465.7897		469.0400		470.6627		472.9000		475.5109		478.5041		479.9222		486.3897		487.0310		491.4414		496.3619		499.3721		504.7108		506.6913		513.6908		516.6223		523.3120		529.5690		535.9821		542.1652		547.9850		556.9184		565.7152		573.8561		585.8848		594.6357		607.9967		619.6753		632.5738		647.1412		662.0426		680.1991		694.4331		713.7710		728.8654		743.9384		754.0198		756.4342		751.5404		741.9177		724.3070		701.3157		675.4571		652.2311		628.0675		607.0107		585.6852		568.5261		555.4124		541.6787		532.4694		521.7933		513.6513		507.2744		501.9922		496.4067		493.0760		489.0086		484.4013		482.8410		478.3102		475.0775		473.6425		472.8726		470.6329		468.8270		468.0864		465.2833		464.0918		
 0.960		427.9414		429.6810		432.1177		433.7381		434.9355		436.3375		438.7962		439.4263		442.1044		443.5106		445.3066		447.4897		447.5562		450.7778		452.6213		454.0309		455.5629		461.1179		461.7076		462.6149		465.9962		469.2749		470.8300		473.0995		475.7007		478.6656		480.1216		486.5859		487.1803		491.6043		496.5111		499.5178		504.8264		506.8406		513.8083		516.7713		523.4660		529.6996		536.0308		542.2269		548.0251		556.9287		565.6809		573.7749		585.8692		594.5712		607.9091		619.5446		632.4018		646.8994		661.7369		679.7750		693.9351		713.1858		728.3100		743.4145		753.5516		756.1239		751.5314		742.1982		724.9542		702.1572		676.5158		653.3587		629.2082		608.1814		586.8359		569.5726		556.3741		542.5924		533.3056		522.6079		514.3397		507.8435		502.4918		496.8683		493.5007		489.3792		484.8564		483.2694		478.6774		475.4528		473.9577		473.1619		470.9048		469.1287		468.2718		465.5939		464.3835		
 0.970		428.1607		429.8830		432.3110		433.9443		435.1342		436.4973		439.0043		439.6091		442.2895		443.6996		445.4754		447.6895		447.7169		450.9654		452.7886		454.2390		455.7860		461.3475		461.8882		462.7866		466.2028		469.5041		470.9973		473.2991		475.8906		478.8218		480.3295		486.7750		487.3296		491.7647		496.6604		499.6616		504.9771		506.9746		513.9258		516.9203		523.6200		529.8302		536.0794		542.2886		548.0652		556.9390		565.6466		573.6938		585.8537		594.5067		607.8216		619.4139		632.2299		646.6575		661.4313		679.3509		693.4372		712.6006		727.7547		742.8907		753.0834		755.8135		751.5224		742.4787		725.6013		702.9987		677.5744		654.4863		630.3489		609.3522		587.9867		570.6191		557.3358		543.5062		534.1419		523.4367		515.0581		508.5111		503.1454		497.4828		494.0085		489.8480		485.3341		483.7064		479.0525		475.8282		474.2730		473.4512		471.1766		469.4303		468.4571		465.9045		464.6752		
 0.980		428.3800		430.0851		432.5044		434.1504		435.3329		436.6572		439.2143		439.7919		442.4746		443.8886		445.6442		447.8893		447.8776		451.1527		452.9559		454.4470		456.0092		461.5779		462.0793		462.9583		466.4094		469.7211		471.1645		473.5027		476.0784		478.9781		480.5373		486.9641		487.4838		491.9251		496.8096		499.8028		505.1304		507.1072		514.0433		517.0693		523.7740		529.9222		536.1240		542.3502		548.1250		556.9493		565.6123		573.6177		585.8382		594.4422		607.7340		619.2833		632.0580		646.4156		661.1256		678.9269		692.9392		712.0154		727.1993		742.3668		752.6152		755.5032		751.5134		742.7593		726.2484		703.8402		678.6331		655.6139		631.4896		610.5229		589.1374		571.6656		558.2975		544.4199		534.9782		524.2654		515.7766		509.1787		503.7989		498.1116		494.5512		490.4029		485.8504		484.1747		479.5270		476.2921		474.6885		473.8503		471.5299		469.7828		468.7262		466.2347		464.9944		
 0.990		428.5993		430.2871		432.6978		434.3566		435.5317		436.8170		439.4244		439.9747		442.6598		444.0776		445.8131		448.0892		448.0383		451.3400		453.1231		454.6550		456.2323		461.8083		462.2703		463.1299		466.6160		469.9382		471.3318		473.7064		476.2648		479.1343		480.7451		487.1532		487.6649		492.0855		496.9725		499.9440		505.2837		507.2398		514.1466		517.2207		523.9279		530.0060		536.1641		542.4119		548.1870		556.9596		565.5778		573.5595		585.8267		594.3776		607.6464		619.1526		631.8860		646.1737		660.8199		678.5028		692.4413		711.4303		726.6440		741.8429		752.1470		755.1929		751.5043		743.0398		726.8955		704.6817		679.6917		656.7415		632.6302		611.6936		590.2881		572.7121		559.2592		545.3336		535.8145		525.0941		516.4950		509.8463		504.4524		498.7405		495.0939		490.9578		486.3667		484.6429		480.0015		476.7603		475.1232		474.2892		471.9290		470.1771		469.0916		466.5954		465.3724		
 1.000		428.8185		430.4891		432.8912		434.5627		435.7304		436.9768		439.6344		440.1575		442.8449		444.2666		445.9819		448.2890		448.1990		451.5273		453.2904		454.8630		456.4554		462.0386		462.4614		463.3016		466.8225		470.1553		471.4991		473.9101		476.4512		479.2906		480.9530		487.3423		487.8459		492.2460		497.1364		500.0852		505.4369		507.3724		514.2455		517.3760		524.0759		530.0898		536.2043		542.4794		548.2490		556.9665		565.5432		573.5013		585.8182		594.3131		607.5883		619.0219		631.7141		645.9288		660.5143		678.0787		691.9434		710.8451		726.0886		741.3191		751.6788		754.8825		751.4953		743.3204		727.5427		705.5232		680.7504		657.8690		633.7709		612.8643		591.4388		573.7586		560.2209		546.2474		536.6508		525.9228		517.2134		510.5139		505.1060		499.3694		495.6365		491.5126		486.8830		485.1111		480.4760		477.2285		475.5580		474.7280		472.3281		470.5713		469.4571		466.9561		465.7503		
 1.010		429.0378		430.6911		433.0845		434.7689		435.9292		437.1367		439.8444		440.3403		443.0300		444.4556		446.1507		448.4889		448.3596		451.7147		453.4577		455.0711		456.6785		462.2690		462.6525		463.4733		467.0291		470.3723		471.6664		474.1137		476.6376		479.4468		481.1608		487.5314		488.0270		492.4064		497.3004		500.2263		505.5902		507.5050		514.3444		517.5313		524.2229		530.1736		536.2445		542.5512		548.3110		556.9677		565.5086		573.4431		585.8097		594.2486		607.5422		618.8912		631.5422		645.6676		660.2047		677.6448		691.4454		710.2599		725.5333		740.7952		751.2106		754.5722		751.4863		743.6009		728.1898		706.3648		681.8091		658.9966		634.9116		614.0350		592.5896		574.8051		561.1826		547.1611		537.4871		526.7515		517.9319		511.1815		505.7595		499.9982		496.1792		492.0675		487.3992		485.5794		480.9505		477.6967		475.9927		475.1669		472.7272		470.9656		469.8226		467.3169		466.1282		
 1.020		429.2571		430.8931		433.2779		434.9750		436.1279		437.2965		440.0544		440.5231		443.2151		444.6446		446.3195		448.6887		448.5203		451.9020		453.6250		455.2791		456.9016		462.4994		462.8436		463.6450		467.2357		470.5894		471.8337		474.3174		476.8239		479.6031		481.3687		487.7205		488.2080		492.5668		497.4643		500.3675		505.7435		507.6376		514.4432		517.6866		524.3700		530.2574		536.2847		542.6231		548.3730		556.9690		565.4740		573.3849		585.8013		594.2157		607.4960		618.7597		631.3702		645.4064		659.8664		677.1669		690.9355		709.6747		724.9779		740.2714		750.7425		754.2619		751.4773		743.8814		728.8369		707.2063		682.8677		660.1242		636.0523		615.2057		593.7403		575.8516		562.1443		548.0748		538.3234		527.5802		518.6503		511.8492		506.4130		500.6271		496.7218		492.6223		487.9155		486.0476		481.4250		478.1649		476.4274		475.6058		473.1263		471.3598		470.1880		467.6776		466.5062		
 1.030		429.4764		431.0952		433.4713		435.1812		436.3266		437.4563		440.2645		440.7059		443.4002		444.8336		446.4884		448.8885		448.6810		452.0893		453.7923		455.4871		457.1248		462.7297		463.0346		463.8166		467.4422		470.8065		472.0010		474.5211		477.0103		479.7593		481.5765		487.9096		488.3891		492.7272		497.6283		500.5087		505.8967		507.7702		514.5421		517.8418		524.5170		530.3412		536.3248		542.6950		548.4350		556.9702		565.4394		573.3268		585.7928		594.1951		607.4499		618.6144		631.1983		645.1452		659.5281		676.6891		690.4234		709.0955		724.4179		739.7475		750.2743		753.9515		751.4683		744.1620		729.4841		708.0478		683.9264		661.2518		637.1929		616.3764		594.8910		576.8981		563.1060		548.9885		539.1596		528.4090		519.3687		512.5168		507.0665		501.2560		497.2645		493.1772		488.4318		486.5158		481.8995		478.6331		476.8621		476.0447		473.5254		471.7541		470.5535		468.0383		466.8841		
 1.040		429.6957		431.2972		433.6647		435.3873		436.5254		437.6162		440.4745		440.8887		443.5853		445.0226		446.6572		449.0884		448.8417		452.2766		453.9596		455.6952		457.3479		462.9601		463.2257		463.9883		467.6488		471.0235		472.1682		474.7248		477.1967		479.9156		481.7843		488.0987		488.5701		492.8877		497.7922		500.6499		506.0500		507.9028		514.6410		517.9971		524.6641		530.4250		536.3650		542.7669		548.4970		556.9714		565.4048		573.2686		585.7843		594.1745		607.4037		618.4691		631.0295		644.8840		659.1898		676.2112		689.9112		708.5185		723.8379		739.2378		749.8066		753.6412		751.4592		744.4425		730.1312		708.8893		684.9850		662.3793		638.3336		617.5471		596.0417		577.9446		564.0677		549.9023		539.9959		529.2377		520.0872		513.1844		507.7201		501.8848		497.8072		493.7321		488.9481		486.9841		482.3740		479.1013		477.2969		476.4835		473.9246		472.1484		470.9189		468.3991		467.2620		
 1.050		429.9149		431.4992		433.8580		435.5935		436.7241		437.7760		440.6845		441.0715		443.7705		445.2116		446.8260		449.2882		449.0024		452.4639		454.1268		455.9032		457.5710		463.1905		463.4168		464.1600		467.8554		471.2406		472.3355		474.9284		477.3831		480.0718		481.9922		488.2878		488.7512		493.0481		497.9562		500.7911		506.2033		508.0354		514.7399		518.1524		524.8111		530.5088		536.4052		542.8388		548.5589		556.9727		565.3702		573.2104		585.7758		594.1539		607.3575		618.3239		630.8727		644.6228		658.8515		675.7334		689.3990		707.9415		723.2578		738.7284		749.3626		753.3416		751.4502		744.7231		730.7783		709.7308		686.0437		663.5069		639.4743		618.7179		597.1924		578.9911		565.0294		550.8160		540.8322		530.0664		520.8056		513.8520		508.3736		502.5137		498.3498		494.2869		489.4643		487.4523		482.8485		479.5695		477.7316		476.9224		474.3237		472.5426		471.2844		468.7598		467.6399		
 1.060		430.1342		431.7012		434.0514		435.7996		436.9229		437.9358		440.8945		441.2543		443.9556		445.4006		446.9949		449.4880		449.1631		452.6513		454.2941		456.1112		457.7941		463.4208		463.6079		464.3316		468.0620		471.4577		472.5028		475.1321		477.5695		480.2280		482.2000		488.4769		488.9322		493.2085		498.1201		500.9323		506.3565		508.1680		514.8387		518.3076		524.9582		530.5926		536.4454		542.9106		548.6209		556.9739		565.3356		573.1522		585.7674		594.1333		607.3114		618.1786		630.7158		644.3616		658.5132		675.2555		688.8869		707.3646		722.6778		738.2190		748.9187		753.1034		751.4879		745.0240		731.4254		710.5723		687.1024		664.6345		640.6150		619.8886		598.3432		580.0376		565.9912		551.7297		541.6685		530.8951		521.5240		514.5196		509.0271		503.1426		498.8925		494.8418		489.9806		487.9205		483.3230		480.0377		478.1663		477.3613		474.7228		472.9369		471.6499		469.1206		468.0179		
 1.070		430.3535		431.9032		434.2448		436.0058		437.1216		438.0956		441.1046		441.4371		444.1407		445.5896		447.1637		449.6879		449.3238		452.8386		454.4614		456.3193		458.0172		463.6512		463.7989		464.5033		468.2685		471.6747		472.6701		475.3358		477.7559		480.3843		482.4079		488.6660		489.1132		493.3689		498.2841		501.0735		506.5098		508.3006		514.9376		518.4629		525.1052		530.6764		536.4855		542.9825		548.6829		556.9752		565.3010		573.0940		585.7589		594.1127		607.2652		618.0334		630.5589		644.1004		658.1749		674.7777		688.3747		706.7876		722.0977		737.7096		748.4747		752.8652		751.5427		745.3945		732.0726		711.4138		688.1610		665.7621		641.7556		621.0593		599.4939		581.0841		566.9529		552.6434		542.5048		531.7238		522.2425		515.1872		509.6807		503.7714		499.4352		495.3966		490.4969		488.3888		483.7975		480.5059		478.6010		477.8001		475.1219		473.3311		472.0153		469.4813		468.3958		
 1.080		430.5728		432.1052		434.4382		436.2119		437.3203		438.2555		441.3146		441.6198		444.3258		445.7786		447.3325		449.8877		449.4845		453.0259		454.6287		456.5273		458.2403		463.8815		463.9900		464.6750		468.4751		471.8918		472.8374		475.5394		477.9423		480.5405		482.6157		488.8550		489.2943		493.5293		498.4480		501.2146		506.6630		508.4332		515.0365		518.6182		525.2523		530.7601		536.5257		543.0544		548.7449		556.9764		565.2664		573.0358		585.7504		594.0921		607.2191		617.8881		630.4020		643.8392		657.8366		674.2999		687.8625		706.2107		721.5177		737.2002		748.0308		752.6270		751.5974		745.7649		732.7768		712.2553		689.2197		666.8897		642.8963		622.2300		600.6446		582.1306		567.9146		553.5572		543.3411		532.5525		522.9609		515.8549		510.3342		504.4003		499.9778		495.9515		491.0132		488.8570		484.2720		480.9741		479.0357		478.2390		475.5210		473.7254		472.3808		469.8420		468.7737		
 1.090		430.7921		432.3073		434.6315		436.4181		437.5191		438.4153		441.5246		441.8026		444.5109		445.9676		447.5013		450.0876		449.6452		453.2132		454.7960		456.7353		458.4635		464.1119		464.1811		464.8466		468.6817		472.1088		473.0047		475.7431		478.1287		480.6968		482.8236		489.0441		489.4753		493.6898		498.6120		501.3558		506.8163		508.5658		515.1354		518.7735		525.3993		530.8439		536.5659		543.1263		548.8069		556.9777		565.2318		572.9776		585.7419		594.0716		607.1729		617.7429		630.2451		643.5780		657.4984		673.8220		687.3504		705.6337		720.9377		736.6908		747.5868		752.3888		751.6522		746.1353		733.4988		713.1403		690.2784		668.0172		644.0370		623.4007		601.7953		583.1771		568.8763		554.4709		544.1774		533.3813		523.6793		516.5225		510.9877		505.0292		500.5205		496.5063		491.5294		489.3252		484.7465		481.4423		479.4705		478.6779		475.9201		474.1196		472.7462		470.2028		469.1516		
 1.100		431.0113		432.5093		434.8249		436.6243		437.7178		438.5751		441.7346		441.9854		444.6960		446.1566		447.6702		450.2874		449.8059		453.4005		454.9632		456.9433		458.6866		464.3423		464.3721		465.0183		468.8883		472.3259		473.1719		475.9468		478.3151		480.8530		483.0314		489.2332		489.6564		493.8502		498.7759		501.4970		506.9696		508.6984		515.2342		518.9287		525.5464		530.9277		536.6061		543.1982		548.8689		556.9789		565.1972		572.9194		585.7335		594.0510		607.1005		617.5976		630.0882		643.3168		657.1601		673.3442		686.8382		705.0567		720.3576		736.1813		747.1429		752.1506		751.7069		746.5057		734.2209		714.0254		691.3523		669.1408		645.1777		624.5714		602.9461		584.2236		569.8380		555.3846		545.0136		534.2100		524.3978		517.1901		511.6413		505.6581		501.0631		497.0612		492.0457		489.7935		485.2211		481.9104		479.9052		479.1168		476.3193		474.5139		473.1117		470.5635		469.5296		
 1.110		431.2306		432.7113		435.0183		436.8304		437.9165		438.7350		441.9447		442.1682		444.8811		446.3456		447.8390		450.4872		449.9665		453.5879		455.1305		457.1514		458.9097		464.5726		464.5632		465.1900		469.0948		472.5430		473.3392		476.1505		478.5015		481.0093		483.2392		489.4223		489.8374		494.0106		498.9399		501.6382		507.1228		508.8310		515.3331		519.0840		525.6934		531.0115		536.6462		543.2700		548.9309		556.9801		565.1626		572.8612		585.7250		594.0304		606.9915		617.4524		629.9314		643.0557		656.8218		672.8663		686.3260		704.4798		719.7776		735.6719		746.6989		751.9124		751.7617		746.8761		734.9430		714.9106		692.4270		670.2628		646.3183		625.7353		604.0968		585.2701		570.7997		556.2984		545.8499		535.0387		525.1162		517.8577		512.2948		506.2869		501.6058		497.6161		492.5620		490.2617		485.6956		482.3786		480.3399		479.5556		476.7184		474.9081		473.4772		470.9242		469.9075		
 1.120		431.4499		432.9133		435.2117		437.0366		438.1153		438.8948		442.1547		442.3510		445.0663		446.5346		448.0078		450.6871		450.1272		453.7752		455.2978		457.3594		459.1328		464.8030		464.7543		465.3616		469.3014		472.7600		473.5065		476.3541		478.6878		481.1655		483.4471		489.6114		490.0185		494.1710		499.1038		501.7794		507.2761		508.9636		515.4320		519.2393		525.8405		531.0953		536.6864		543.3419		548.9929		556.9814		565.1280		572.8030		585.7165		594.0098		606.8826		617.3071		629.7745		642.7945		656.4835		672.3885		685.8139		703.9028		719.1975		735.1625		746.2549		751.6742		751.8164		747.2466		735.6651		715.7958		693.5017		671.3848		647.4590		626.8642		605.2307		586.3221		571.7614		557.2121		546.6862		535.8674		525.8346		518.5253		512.9483		506.9158		502.1485		498.1709		493.0783		490.7299		486.1701		482.8468		480.7746		479.9945		477.1175		475.3024		473.8426		471.2850		470.2854		
 1.130		431.6692		433.1153		435.4050		437.2427		438.3140		439.0546		442.3647		442.5338		445.2514		446.7236		448.1766		450.8869		450.2879		453.9625		455.4651		457.5674		459.3559		465.0334		464.9454		465.5333		469.5080		472.9771		473.6738		476.5578		478.8742		481.3218		483.6549		489.8005		490.1995		494.3315		499.2678		501.9206		507.4294		509.0962		515.5309		519.3946		525.9876		531.1791		536.7266		543.4138		549.0549		556.9826		565.0934		572.7448		585.7081		593.9892		606.7737		617.1619		629.6176		642.5333		656.1452		671.9106		685.3017		703.3258		718.6175		734.6531		745.8110		751.4360		751.8712		747.6170		736.3871		716.6810		694.5763		672.5068		648.5946		627.9931		606.3509		587.3914		572.7239		558.1258		547.5225		536.6961		526.5531		519.1929		513.6018		507.5447		502.6911		498.7258		493.5945		491.1982		486.6446		483.3150		481.2093		480.4334		477.5166		475.6967		474.2081		471.6457		470.6634		
 1.140		431.8885		433.3174		435.5984		437.4489		438.5128		439.2145		442.5747		442.7166		445.4365		446.9126		448.3455		451.0867		450.4486		454.1498		455.6324		457.7755		459.5791		465.2637		465.1364		465.7050		469.7146		473.1942		473.8411		476.7615		479.0606		481.4780		483.8628		489.9896		490.3806		494.4919		499.4317		502.0618		507.5826		509.2288		515.6297		519.5498		526.1346		531.2629		536.7668		543.4857		549.1169		556.9839		565.0587		572.6866		585.6996		593.9686		606.6648		617.0166		629.4607		642.2721		655.8069		671.4328		684.7895		702.7489		718.0374		734.1437		745.3670		751.1978		751.9259		747.9874		737.1092		717.5662		695.6510		673.6289		649.7254		629.1221		607.4710		588.4606		573.6864		559.0395		548.3588		537.5271		527.2641		519.8606		514.2554		508.1735		503.2338		499.2806		494.1108		491.6664		487.1191		483.7832		481.6441		480.8723		477.9157		476.0909		474.5736		472.0064		471.0413		
 1.150		     NaN		     NaN		     NaN		438.8911		440.3509		442.9430		443.6577		444.9105		446.1322		448.2980		449.6270		450.9302		450.9131		453.1479		455.7997		457.9835		459.8022		465.4941		465.3275		465.8766		469.9211		473.4112		474.0084		476.9651		479.2470		481.6343		484.0706		490.1787		490.5616		494.6523		499.5957		502.2029		507.7359		509.3614		515.7286		519.7051		526.2817		531.3467		536.8069		543.5576		549.1789		556.9851		565.0241		572.6284		585.6911		593.9480		606.5559		616.8713		629.3038		642.0109		655.4686		670.9550		684.2773		702.1719		717.4574		733.6343		744.9231		750.9596		751.9807		748.3578		737.8313		718.4513		696.7257		674.7509		650.8563		630.2510		608.5912		589.5298		574.6489		559.9536		549.1951		538.3632		527.9630		520.5311		514.8962		508.7996		503.7765		499.8355		494.6271		492.1346		487.5936		484.2514		482.0788		481.3111		478.3148		476.4852		474.9390		472.3672		471.4192		
 1.160		     NaN		     NaN		     NaN		     NaN		     NaN		     NaN		446.8074		447.7755		451.0991		452.6997		453.1428		455.4779		456.2641		458.2901		459.4621		460.7618		461.7652		464.4722		465.8200		471.8715		470.2951		473.5178		477.4759		478.9348		480.1645		481.7905		484.2784		490.3678		490.7427		494.8127		499.7596		502.3441		507.8892		509.4940		515.8275		519.8604		526.4287		531.4305		536.8471		543.6294		549.2409		556.9863		564.9895		572.5702		585.6826		593.9275		606.4470		616.7261		629.1470		641.7497		655.1303		670.4771		683.7652		701.5949		716.8773		733.1249		744.4791		750.7214		752.0354		748.7282		738.5534		719.3365		697.8004		675.8729		651.9872		631.3799		609.7114		590.5991		575.6114		560.8688		550.0366		539.1993		528.6619		521.2025		515.5313		509.4049		504.3191		500.3707		495.1434		492.6029		488.0728		484.7196		482.5135		481.7499		478.7140		476.8794		475.3045		472.7279		471.7971		
 1.170		     NaN		     NaN		     NaN		     NaN		     NaN		     NaN		     NaN		     NaN		     NaN		     NaN		455.7529		456.7976		461.2221		462.3285		463.3332		464.6175		467.0508		467.9011		470.4977		470.5086		473.2156		474.6803		481.1416		480.8286		484.5681		488.8445		490.3810		491.6107		493.9811		499.2250		500.3908		503.7213		508.2580		510.7805		515.9263		520.0157		526.5758		531.5143		536.8873		543.7013		549.3029		556.9876		564.9549		572.5120		585.6742		593.9069		606.3381		616.5808		628.9901		641.4885		654.7920		669.9993		683.2530		701.0180		716.2973		732.6155		744.0352		750.4832		752.0902		749.0987		739.2754		720.2217		698.8751		676.9949		653.1180		632.5088		610.8315		591.6683		576.5739		561.7841		550.8785		540.0354		529.3607		521.8740		516.1664		510.0102		504.8656		500.9029		495.6633		493.0711		488.5544		485.1878		482.9328		482.1876		479.1131		477.2732		475.6660		473.0887		472.1751		
 1.180		     NaN		     NaN		     NaN		     NaN		     NaN		     NaN		     NaN		     NaN		     NaN		     NaN		     NaN		     NaN		     NaN		     NaN		464.6984		466.0618		471.3452		471.8813		473.9457		475.2212		477.2425		478.5033		478.5287		481.9590		483.5406		490.3004		491.3621		495.6656		500.6373		501.8272		503.1869		505.2002		509.8923		512.5576		517.1976		524.4449		526.1133		531.2396		537.2383		543.8118		549.3649		556.9888		564.9203		572.4538		585.6657		593.8863		606.2292		616.4356		628.8332		641.2273		654.4537		669.5214		682.7408		700.4410		715.7173		732.1060		743.5912		750.2450		752.1449		749.4691		739.9975		721.1069		699.9498		678.1169		654.2489		633.6377		611.9517		592.7375		577.5364		562.6994		551.7205		540.8715		530.0596		522.5454		516.8015		510.6155		505.4169		501.4351		496.1994		493.5345		489.0359		485.6572		483.3519		482.6254		479.5122		477.6666		476.0184		473.4494		472.5530		
 1.190		     NaN		     NaN		     NaN		     NaN		     NaN		     NaN		     NaN		     NaN		     NaN		     NaN		     NaN		     NaN		     NaN		     NaN		     NaN		     NaN		     NaN		466.6307		473.6091		478.0709		480.9993		481.7559		483.1029		485.8092		487.0495		487.4850		490.7024		492.4009		499.4591		501.8956		506.7630		512.0437		513.2734		515.0342		518.5194		522.1912		528.3181		535.0189		536.2678		542.6109		549.2331		556.2989		564.3974		572.8678		585.6572		593.8657		606.1203		616.2903		628.6763		640.9661		654.1154		669.0436		682.2287		699.8640		715.1372		731.5966		743.1473		750.0068		752.1997		749.8395		740.7196		721.9921		701.0245		679.2389		655.3797		634.7666		613.0719		593.8067		578.4989		563.6146		552.5624		541.7076		530.7584		523.2168		517.4366		511.2209		505.9682		501.9673		496.7356		493.9918		489.5175		486.1278		483.7710		483.0632		479.9467		478.0601		476.3708		473.8185		472.9059		
 1.200		     NaN		     NaN		     NaN		     NaN		     NaN		     NaN		     NaN		     NaN		     NaN		     NaN		     NaN		     NaN		     NaN		     NaN		     NaN		     NaN		     NaN		     NaN		     NaN		     NaN		     NaN		480.9275		482.5085		489.6244		490.6216		492.4135		494.6432		495.6115		497.3978		499.4458		501.2681		508.3825		512.4291		519.0245		523.4899		524.7196		526.8815		533.7511		535.1960		541.9065		549.9861		553.3312		560.9880		568.7861		579.6573		589.2299		604.4591		615.9203		628.5194		640.7049		653.7771		668.5657		681.7165		699.2871		714.5572		731.0872		742.7033		749.7686		752.2544		750.2099		741.4417		722.8773		702.0992		680.3609		656.5106		635.8955		614.1921		594.8760		579.4614		564.5299		553.4044		542.5437		531.4573		523.8883		518.0717		511.8262		506.5194		502.4995		497.2717		494.4492		489.9991		486.5984		484.1902		483.5010		480.3841		478.4535		476.7233		474.1888		473.2542		
 1.210		     NaN		     NaN		     NaN		     NaN		     NaN		     NaN		     NaN		     NaN		     NaN		     NaN		     NaN		     NaN		     NaN		     NaN		     NaN		     NaN		     NaN		     NaN		     NaN		     NaN		     NaN		     NaN		     NaN		     NaN		     NaN		490.4875		491.7727		499.6700		500.3104		501.5882		504.6628		506.2368		508.1892		     NaN		517.0781		522.9626		530.5108		534.9361		536.1658		538.1167		544.4184		552.9148		561.2003		564.2999		571.8369		581.2732		     NaN		     NaN		623.1764		638.2980		653.4388		668.0879		681.2043		698.7101		713.9771		730.5778		742.2593		749.5304		752.3092		750.5803		742.1637		723.7624		703.1739		681.4829		657.6414		637.0244		615.3122		595.9452		580.4239		565.4452		554.2464		543.3798		532.1562		524.5597		518.7068		512.4315		507.0707		503.0316		497.8079		494.9065		490.4807		487.0690		484.6093		483.9388		480.8214		478.8470		477.0757		474.5590		473.6025		
 1.220		     NaN		     NaN		     NaN		     NaN		     NaN		     NaN		     NaN		     NaN		     NaN		     NaN		     NaN		     NaN		     NaN		     NaN		     NaN		     NaN		     NaN		     NaN		     NaN		     NaN		     NaN		     NaN		     NaN		     NaN		     NaN		     NaN		     NaN		     NaN		     NaN		499.4330		504.7755		509.2988		510.8813		513.3952		514.6282		516.8534		     NaN		     NaN		533.4961		541.7166		546.3823		547.7543		553.2635		557.9037		566.6894		575.4734		     NaN		     NaN		     NaN		     NaN		     NaN		     NaN		680.8556		698.1331		713.3971		730.0684		741.8154		749.2922		752.3639		750.9508		742.8858		724.6476		704.2486		682.6049		658.7723		638.1533		616.4324		597.0144		581.3864		566.3604		555.0883		544.2159		532.8550		525.2312		519.3418		513.0368		507.6220		503.5638		498.3440		495.3639		490.9623		487.5396		485.0284		484.3765		481.2588		479.2404		477.4281		474.9293		473.9508		
 1.230		     NaN		     NaN		     NaN		     NaN		     NaN		     NaN		     NaN		     NaN		     NaN		     NaN		     NaN		     NaN		     NaN		     NaN		     NaN		     NaN		     NaN		     NaN		     NaN		     NaN		     NaN		     NaN		     NaN		     NaN		     NaN		     NaN		     NaN		     NaN		     NaN		     NaN		     NaN		     NaN		     NaN		508.3272		518.0267		518.8939		520.2273		523.3220		     NaN		     NaN		     NaN		544.0296		552.9223		557.8285		559.6015		568.2771		576.8209		588.1821		     NaN		     NaN		     NaN		     NaN		     NaN		     NaN		712.8170		729.5590		741.3714		749.0540		752.4187		751.3212		743.6079		725.5328		705.3233		683.7269		659.9032		639.2822		617.5526		598.0837		582.3489		567.2757		555.9303		545.0520		533.5539		525.9026		519.9769		513.6422		508.1733		504.0960		498.8802		495.8212		491.4439		488.0102		485.4476		484.8143		481.6962		479.6339		477.7806		475.2995		474.2991		
 1.240		     NaN		     NaN		     NaN		     NaN		     NaN		     NaN		     NaN		     NaN		     NaN		     NaN		     NaN		     NaN		     NaN		     NaN		     NaN		     NaN		     NaN		     NaN		     NaN		     NaN		     NaN		     NaN		     NaN		     NaN		     NaN		     NaN		     NaN		     NaN		     NaN		     NaN		     NaN		     NaN		     NaN		     NaN		     NaN		     NaN		513.1521		517.4836		527.9696		529.3491		532.1514		     NaN		     NaN		     NaN		554.5631		564.1280		569.2747		     NaN		     NaN		592.9344		     NaN		     NaN		     NaN		     NaN		     NaN		     NaN		740.9275		748.8158		752.4734		751.6916		744.3300		726.4180		706.3980		684.8490		661.0340		640.4112		618.6727		599.1529		583.3114		568.1910		556.7722		545.8881		534.2527		526.5740		520.6120		514.2475		508.7245		504.6282		499.4164		496.2786		491.9255		488.4808		485.8667		485.2521		482.1336		480.0273		478.1330		475.6697		474.6473		
 1.250		     NaN		     NaN		     NaN		     NaN		     NaN		     NaN		     NaN		     NaN		     NaN		     NaN		     NaN		     NaN		     NaN		     NaN		     NaN		     NaN		     NaN		     NaN		     NaN		     NaN		     NaN		     NaN		     NaN		     NaN		     NaN		     NaN		     NaN		     NaN		     NaN		     NaN		     NaN		     NaN		     NaN		     NaN		     NaN		     NaN		     NaN		     NaN		     NaN		     NaN		525.2221		531.4800		537.5624		539.1844		     NaN		     NaN		     NaN		565.0425		575.3337		     NaN		     NaN		     NaN		     NaN		     NaN		     NaN		     NaN		     NaN		741.5103		752.5282		752.0620		745.0520		727.3032		707.4727		685.9710		662.1649		641.5401		619.7929		600.2221		584.2739		569.1062		557.6142		546.7242		534.9516		527.2455		521.2471		514.8528		509.2758		505.1604		499.9525		496.7359		492.4070		488.9514		486.2858		485.6899		482.5710		480.4207		478.4855		476.0400		474.9956		
 1.260		     NaN		     NaN		     NaN		     NaN		     NaN		     NaN		     NaN		     NaN		     NaN		     NaN		     NaN		     NaN		     NaN		     NaN		     NaN		     NaN		     NaN		     NaN		     NaN		     NaN		     NaN		     NaN		     NaN		     NaN		     NaN		     NaN		     NaN		     NaN		     NaN		     NaN		     NaN		     NaN		     NaN		     NaN		     NaN		     NaN		     NaN		     NaN		     NaN		     NaN		     NaN		     NaN		     NaN		     NaN		     NaN		546.4289		547.8168		     NaN		     NaN		     NaN		     NaN		     NaN		     NaN		     NaN		     NaN		     NaN		     NaN		     NaN		     NaN		752.4324		745.7741		728.1883		708.5474		687.0930		663.2957		642.6690		620.9131		601.2914		585.2364		570.0215		558.4562		547.5603		535.6505		527.9169		521.8822		515.4581		509.8271		505.6926		500.4887		497.1933		492.8886		489.4220		486.7050		486.1277		483.0083		480.8142		478.8379		476.4102		475.3439		
 1.270		     NaN		     NaN		     NaN		     NaN		     NaN		     NaN		     NaN		     NaN		     NaN		     NaN		     NaN		     NaN		     NaN		     NaN		     NaN		     NaN		     NaN		     NaN		     NaN		     NaN		     NaN		     NaN		     NaN		     NaN		     NaN		     NaN		     NaN		     NaN		     NaN		     NaN		     NaN		     NaN		     NaN		     NaN		     NaN		     NaN		     NaN		     NaN		     NaN		     NaN		     NaN		     NaN		     NaN		     NaN		     NaN		     NaN		     NaN		     NaN		     NaN		556.2691		     NaN		     NaN		     NaN		     NaN		     NaN		     NaN		     NaN		     NaN		     NaN		     NaN		746.4962		729.0735		709.6221		688.2150		664.4266		643.7979		622.0333		602.3606		586.1989		570.9368		559.2981		548.3963		536.3493		528.5884		522.5173		516.0635		510.3784		506.2248		501.0248		497.6506		493.3702		489.8926		487.1241		486.5655		483.4457		481.2076		479.1903		476.7804		475.6922		
 1.280		     NaN		     NaN		     NaN		     NaN		     NaN		     NaN		     NaN		     NaN		     NaN		     NaN		     NaN		     NaN		     NaN		     NaN		     NaN		     NaN		     NaN		     NaN		     NaN		     NaN		     NaN		     NaN		     NaN		     NaN		     NaN		     NaN		     NaN		     NaN		     NaN		     NaN		     NaN		     NaN		     NaN		     NaN		     NaN		     NaN		     NaN		     NaN		     NaN		     NaN		     NaN		     NaN		     NaN		     NaN		     NaN		     NaN		     NaN		     NaN		     NaN		     NaN		     NaN		     NaN		558.1845		     NaN		     NaN		     NaN		     NaN		     NaN		     NaN		     NaN		     NaN		     NaN		710.6968		689.3370		665.5575		644.9268		623.1534		603.4298		587.1614		571.8520		560.1401		549.2324		537.0482		529.2598		523.1524		516.6688		510.9296		506.7569		501.5610		498.1080		493.8518		490.3632		487.5432		487.0032		483.8831		481.6011		479.5428		477.1507		476.0405		
 1.290		     NaN		     NaN		     NaN		     NaN		     NaN		     NaN		     NaN		     NaN		     NaN		     NaN		     NaN		     NaN		     NaN		     NaN		     NaN		     NaN		     NaN		     NaN		     NaN		     NaN		     NaN		     NaN		     NaN		     NaN		     NaN		     NaN		     NaN		     NaN		     NaN		     NaN		     NaN		     NaN		     NaN		     NaN		     NaN		     NaN		     NaN		     NaN		     NaN		     NaN		     NaN		     NaN		     NaN		     NaN		     NaN		     NaN		     NaN		     NaN		     NaN		     NaN		     NaN		     NaN		     NaN		     NaN		     NaN		     NaN		     NaN		     NaN		     NaN		     NaN		     NaN		     NaN		     NaN		690.4590		666.6883		646.0557		624.2736		604.4990		588.1239		572.7673		560.9820		550.0685		537.7471		529.9312		523.7875		517.2741		511.4809		507.2891		502.0971		498.5653		494.3334		490.8338		487.9624		487.4410		484.3205		481.9945		479.8952		477.5209		476.3888		
 1.300		     NaN		     NaN		     NaN		     NaN		     NaN		     NaN		     NaN		     NaN		     NaN		     NaN		     NaN		     NaN		     NaN		     NaN		     NaN		     NaN		     NaN		     NaN		     NaN		     NaN		     NaN		     NaN		     NaN		     NaN		     NaN		     NaN		     NaN		     NaN		     NaN		     NaN		     NaN		     NaN		     NaN		     NaN		     NaN		     NaN		     NaN		     NaN		     NaN		     NaN		     NaN		     NaN		     NaN		     NaN		     NaN		     NaN		     NaN		     NaN		     NaN		     NaN		     NaN		     NaN		     NaN		     NaN		     NaN		     NaN		     NaN		     NaN		     NaN		     NaN		     NaN		     NaN		     NaN		     NaN		667.8192		647.1846		625.3938		605.5683		589.0864		573.6826		561.8240		550.9046		538.4459		530.6027		524.4226		517.8795		512.0322		507.8213		502.6333		499.0227		494.8150		491.3044		488.3815		487.8788		484.7578		482.3880		480.2476		477.8911		476.7371		
 1.310		     NaN		     NaN		     NaN		     NaN		     NaN		     NaN		     NaN		     NaN		     NaN		     NaN		     NaN		     NaN		     NaN		     NaN		     NaN		     NaN		     NaN		     NaN		     NaN		     NaN		     NaN		     NaN		     NaN		     NaN		     NaN		     NaN		     NaN		     NaN		     NaN		     NaN		     NaN		     NaN		     NaN		     NaN		     NaN		     NaN		     NaN		     NaN		     NaN		     NaN		     NaN		     NaN		     NaN		     NaN		     NaN		     NaN		     NaN		     NaN		     NaN		     NaN		     NaN		     NaN		     NaN		     NaN		     NaN		     NaN		     NaN		     NaN		     NaN		     NaN		     NaN		     NaN		     NaN		     NaN		     NaN		     NaN		626.5139		606.6375		590.0489		574.5978		562.6659		551.7407		539.1448		531.2741		525.0577		518.4848		512.5835		508.3535		503.1694		499.4800		495.2966		491.7750		488.8006		488.3166		485.1952		482.7814		480.6001		478.2614		477.0854		
 1.320		     NaN		     NaN		     NaN		     NaN		     NaN		     NaN		     NaN		     NaN		     NaN		     NaN		     NaN		     NaN		     NaN		     NaN		     NaN		     NaN		     NaN		     NaN		     NaN		     NaN		     NaN		     NaN		     NaN		     NaN		     NaN		     NaN		     NaN		     NaN		     NaN		     NaN		     NaN		     NaN		     NaN		     NaN		     NaN		     NaN		     NaN		     NaN		     NaN		     NaN		     NaN		     NaN		     NaN		     NaN		     NaN		     NaN		     NaN		     NaN		     NaN		     NaN		     NaN		     NaN		     NaN		     NaN		     NaN		     NaN		     NaN		     NaN		     NaN		     NaN		     NaN		     NaN		     NaN		     NaN		     NaN		     NaN		     NaN		603.2335		591.0114		575.5131		563.5079		552.5768		539.8436		531.9456		525.6928		519.0901		513.1348		508.8857		503.7056		499.9374		495.7781		492.2456		489.2198		488.7544		485.6326		483.1749		480.9525		478.6316		477.4337		
 1.330		     NaN		     NaN		     NaN		     NaN		     NaN		     NaN		     NaN		     NaN		     NaN		     NaN		     NaN		     NaN		     NaN		     NaN		     NaN		     NaN		     NaN		     NaN		     NaN		     NaN		     NaN		     NaN		     NaN		     NaN		     NaN		     NaN		     NaN		     NaN		     NaN		     NaN		     NaN		     NaN		     NaN		     NaN		     NaN		     NaN		     NaN		     NaN		     NaN		     NaN		     NaN		     NaN		     NaN		     NaN		     NaN		     NaN		     NaN		     NaN		     NaN		     NaN		     NaN		     NaN		     NaN		     NaN		     NaN		     NaN		     NaN		     NaN		     NaN		     NaN		     NaN		     NaN		     NaN		     NaN		     NaN		     NaN		     NaN		     NaN		     NaN		     NaN		564.3499		553.4129		540.5425		532.6170		526.3279		519.6954		513.6860		509.4179		504.2418		500.3947		496.2597		492.7162		489.6389		489.1921		486.0700		483.5683		481.3049		479.0018		477.7820		
 1.340		     NaN		     NaN		     NaN		     NaN		     NaN		     NaN		     NaN		     NaN		     NaN		     NaN		     NaN		     NaN		     NaN		     NaN		     NaN		     NaN		     NaN		     NaN		     NaN		     NaN		     NaN		     NaN		     NaN		     NaN		     NaN		     NaN		     NaN		     NaN		     NaN		     NaN		     NaN		     NaN		     NaN		     NaN		     NaN		     NaN		     NaN		     NaN		     NaN		     NaN		     NaN		     NaN		     NaN		     NaN		     NaN		     NaN		     NaN		     NaN		     NaN		     NaN		     NaN		     NaN		     NaN		     NaN		     NaN		     NaN		     NaN		     NaN		     NaN		     NaN		     NaN		     NaN		     NaN		     NaN		     NaN		     NaN		     NaN		     NaN		     NaN		     NaN		     NaN		     NaN		541.2414		533.2884		526.9629		520.3008		514.2373		509.9501		504.7779		500.8521		496.7413		493.1868		490.0580		489.6299		486.5074		483.9617		481.6574		479.3721		478.1303		
 1.350		     NaN		     NaN		     NaN		     NaN		     NaN		     NaN		     NaN		     NaN		     NaN		     NaN		     NaN		     NaN		     NaN		     NaN		     NaN		     NaN		     NaN		     NaN		     NaN		     NaN		     NaN		     NaN		     NaN		     NaN		     NaN		     NaN		     NaN		     NaN		     NaN		     NaN		     NaN		     NaN		     NaN		     NaN		     NaN		     NaN		     NaN		     NaN		     NaN		     NaN		     NaN		     NaN		     NaN		     NaN		     NaN		     NaN		     NaN		     NaN		     NaN		     NaN		     NaN		     NaN		     NaN		     NaN		     NaN		     NaN		     NaN		     NaN		     NaN		     NaN		     NaN		     NaN		     NaN		     NaN		     NaN		     NaN		     NaN		     NaN		     NaN		     NaN		     NaN		     NaN		     NaN		     NaN		     NaN		     NaN		514.7886		510.4823		505.3141		501.3094		497.2229		493.6574		490.4772		490.0677		486.9447		484.3552		482.0098		479.7423		478.4786		
 1.360		     NaN		     NaN		     NaN		     NaN		     NaN		     NaN		     NaN		     NaN		     NaN		     NaN		     NaN		     NaN		     NaN		     NaN		     NaN		     NaN		     NaN		     NaN		     NaN		     NaN		     NaN		     NaN		     NaN		     NaN		     NaN		     NaN		     NaN		     NaN		     NaN		     NaN		     NaN		     NaN		     NaN		     NaN		     NaN		     NaN		     NaN		     NaN		     NaN		     NaN		     NaN		     NaN		     NaN		     NaN		     NaN		     NaN		     NaN		     NaN		     NaN		     NaN		     NaN		     NaN		     NaN		     NaN		     NaN		     NaN		     NaN		     NaN		     NaN		     NaN		     NaN		     NaN		     NaN		     NaN		     NaN		     NaN		     NaN		     NaN		     NaN		     NaN		     NaN		     NaN		     NaN		     NaN		     NaN		     NaN		     NaN		     NaN		     NaN		     NaN		497.7045		494.1280		490.8963		490.5055		487.3821		484.7486		482.3622		480.1125		478.8269		
 1.370		     NaN		     NaN		     NaN		     NaN		     NaN		     NaN		     NaN		     NaN		     NaN		     NaN		     NaN		     NaN		     NaN		     NaN		     NaN		     NaN		     NaN		     NaN		     NaN		     NaN		     NaN		     NaN		     NaN		     NaN		     NaN		     NaN		     NaN		     NaN		     NaN		     NaN		     NaN		     NaN		     NaN		     NaN		     NaN		     NaN		     NaN		     NaN		     NaN		     NaN		     NaN		     NaN		     NaN		     NaN		     NaN		     NaN		     NaN		     NaN		     NaN		     NaN		     NaN		     NaN		     NaN		     NaN		     NaN		     NaN		     NaN		     NaN		     NaN		     NaN		     NaN		     NaN		     NaN		     NaN		     NaN		     NaN		     NaN		     NaN		     NaN		     NaN		     NaN		     NaN		     NaN		     NaN		     NaN		     NaN		     NaN		     NaN		     NaN		     NaN		     NaN		     NaN		     NaN		     NaN		     NaN		     NaN		     NaN		     NaN		479.1752
