Repository: katya5226/TCCbuilderApp

# TCCMaterialLibrary

When adding a material, first read Material classification.docx.
Make a folder for the material named with its ID and short name (see Material classification.xlsx for ID creation).
Create two subfolders: appInfo and data.
Input all the necessary files (in right format) in the folders (see Material classification.docx).
Add the material to the Material classification.xlsx tables.
Add the flags of the material to materials_flags.csv.

File: src/lahde/tccbuilder/public/TCCMaterialLibrary/100036-LaFeCoSi/data/LaFeCoSi15_magnetization_table.txt (part 1 of 3)
%H field first colomn	Temp row	Mag data array
0.0000		102.6146		152.4444		202.2083		221.9699		231.9181		241.5342		251.5599		261.5437		263.6086		265.6192		267.5523		269.5070		271.5022		273.5090		275.5229		276.4943		277.5233		278.5329		279.4982		280.5410		281.5499		282.5383		283.5953		284.4061		285.3527		286.3958		287.3764		288.4134		289.3740		290.4324		291.4180		292.3854		293.3063		294.3262		295.2851		296.2768		297.2735		298.2630		299.2446		300.2282		301.1972		302.2010		304.1981		306.0847		310.8511		315.6537		320.5901		
0.0100		976604.0503		913536.4804		869845.8459		839258.2206		821045.7338		804787.6496		809286.3026		732331.9209		724793.7701		710724.3793		689366.3353		683094.5080		660647.5769		647245.4340		618630.8158		609514.2617		587094.9899		572997.5940		558741.3210		535531.2386		518922.7265		480863.6981		451200.5118		424439.1569		402521.1278		335648.5654		284447.3166		226830.0266		161548.9318		90684.3238		55814.6101		29327.4609		17365.5060		15022.0698		9333.1734		7570.7107		6086.6089		5222.3309		5451.2197		4041.3069		3546.5363		6008.9688		2746.1830		2415.3473		2666.5556		-128.4756		1674.3606		
0.0200		959932.3139		929702.2648		897612.2065		855807.1888		835428.5833		815446.8648		817103.3079		746850.7055		738536.7223		726293.6947		713648.9368		698333.0516		675297.6735		663059.7093		631819.4846		623342.2311		607025.1802		585150.7014		573104.7159		551192.3218		538294.8325		497641.3666		466841.0269		439142.0638		439723.3765		349284.5580		299357.6440		242553.5014		193323.9692		120237.6602		79121.3224		45817.3729		35344.8719		24333.5314		18757.2087		14193.7591		11667.5505		10022.6859		19828.7343		7476.2813		6578.2510		6355.7450		5027.0168		4321.3866		8224.7900		-2453.0158		-288.5329		
0.0300		976546.6253		942775.2340		896805.3803		868518.7752		848221.7450		828179.1971		806931.5945		755688.3340		749861.7768		737948.8566		725008.1684		709985.0232		690571.1378		674734.6479		647679.6971		634392.2759		615164.3559		597837.7120		584056.2951		564509.2382		539993.9682		510253.4633		475898.4061		452341.3721		425741.0187		360987.5817		309823.6352		256464.7735		211741.3663		144950.0335		99494.3496		61910.2829		50764.7284		34708.0372		27255.4688		20584.4216		17169.8491		14571.9578		21748.0484		10963.0348		9819.2125		8786.5861		7297.7396		6296.4158		10837.8575		-1910.0469		3184.1849		
0.0400		987925.3849		953982.1083		906036.3093		878859.2283		860120.6467		840219.4998		812356.2401		768631.2720		759629.2962		748096.3730		734696.5728		719942.0707		703150.6669		683337.5900		659180.7356		642782.7843		621685.4676		610095.9526		591839.1251		572878.2767		548415.7475		518155.8205		484214.3197		462034.9081		426601.2925		372313.2943		319269.7370		268270.6525		224680.4340		162096.3575		118479.5122		77701.6515		62551.7875		44239.2004		35267.7070		26931.6527		22632.3796		19176.6518		18219.6412		14476.8348		12961.3706		11583.3000		9558.5090		8252.4960		11322.1527		1383.8124		4154.9537		
0.0500		998371.6484		964749.9921		914462.6849		887711.0344		870342.8598		848802.4674		820680.4256		778903.6908		767868.0390		756519.2899		742804.3111		727887.2207		710668.7758		690213.6782		665260.1328		649981.4768		628386.8430		619706.2434		600092.1314		580157.0555		555709.3567		525115.1947		491864.8351		468985.8632		434635.2031		382673.4389		328742.6338		278232.0995		235428.7790		175245.0668		134891.5796		93368.5289		71790.9873		53178.6719		43000.5436		33226.0245		27970.9891		23813.7834		20760.1416		17896.7400		16041.0739		14289.3272		11816.0053		10183.7350		10710.7835		5503.2592		5118.5779		
0.0600		1007509.8491		974797.4929		922365.1919		895437.8058		877616.4447		856141.5292		827050.3529		786270.4410		774568.2345		763251.0174		749564.4107		733628.2003		717199.1281		696223.8497		670239.1619		656750.8906		635045.6926		626791.0363		606931.3994		586824.9332		561800.1059		531614.1029		499008.4344		475014.3887		440456.8336		389121.9157		337950.9845		286999.4526		245123.7074		186322.2484		147053.1066		105804.6235		80987.1175		61638.5288		50670.0691		39398.9218		33074.6955		28342.3446		24690.5467		21236.5847		19123.2013		16984.5187		14070.2825		12122.7379		10054.0267		7187.5176		6075.3872		
0.0700		1015327.6213		982228.4931		929984.8006		902040.0688		883767.3426		862592.6274		833515.7869		792219.4799		780328.9505		768677.3008		755908.0685		738250.2875		722839.8074		701638.8986		675424.7087		663036.4372		641567.7525		631191.3781		612087.5405		593104.9143		567784.5502		537543.3667		505945.8644		480468.7527		445791.6039		395662.7275		346665.2402		295286.1534		254341.5356		196113.7206		156992.9357		115717.5876		90089.9907		70045.2410		57706.6404		45350.0951		38079.7132		32687.0898		28446.9574		24552.2040		22184.6275		19674.5436		16328.7063		14059.0440		10410.4696		8339.4224		7028.2998		
0.0800		1022398.2849		988491.9190		937523.4449		908246.2261		889371.3339		868510.4886		839378.4607		797302.6918		785472.8978		773741.8432		760970.2028		742959.0721		727920.2666		706404.4104		681445.8142		667623.4203		647920.8768		635652.6018		617005.1925		597769.4019		572926.2327		542850.4608		511986.8151		485451.2547		451230.6817		401248.5259		354756.6019		303273.8804		263698.5235		205643.7335		166109.9093		125119.1546		99001.3309		78147.8684		64390.3665		51040.3598		42966.4045		36839.7306		32174.9881		27856.8409		25207.2885		22340.8421		18582.3924		15985.6401		11825.9921		9473.3529		7976.9116		
0.0900		1028592.5053		994131.2337		942901.5183		913296.2764		895070.0311		872744.0160		844250.7793		802144.1225		790222.5978		778685.3821		765689.4012		747582.7410		732244.2800		710659.8087		686237.3547		672062.9694		654116.1873		639869.6258		621800.4922		601501.5274		577735.5482		547350.2000		516799.1026		490280.4974		456822.7706		405810.9019		362086.8920		310969.4766		272197.8104		213830.5531		175038.4611		133747.7005		107651.6856		85110.4968		70853.6476		56419.2173		47612.4431		40913.2570		35880.2532		31123.2707		28176.0157		24972.1504		20822.2791		17887.9915		13230.9723		10603.8296		8921.5498		
0.1000		1033842.0524		999446.8858		947593.9951		917262.6647		899710.2391		877441.0789		848566.4665		806384.9724		794784.1814		783277.1241		769531.2491		752017.3009		736005.1167		714586.1537		689826.8086		676091.3407		660145.7114		643860.5129		626082.4604		605241.0205		582280.3752		551948.1425		520409.4870		495019.8508		461108.9204		410813.7118		368580.2242		318470.4697		279667.5094		220443.1842		183456.7526		141631.6753		115848.6780		91644.8729		77214.0950		61607.7712		52149.3624		44919.4492		39523.7974		34382.1560		31075.1502		27584.9718		23033.1661		19793.3635		14640.4698		11732.7008		9859.5326		
0.1100		1038822.9819		1004274.7046		952029.3882		921178.7466		904165.1839		881767.9301		852394.8843		810222.1337		799387.6297		786938.7362		773219.7410		756173.3917		739615.5010		718497.3880		693879.0057		679836.3501		665466.3171		647602.0066		630196.5730		608756.6987		585527.5757		555937.4431		524035.0311		499424.4500		465852.5928		415442.3545		374444.6455		325107.2869		286538.4324		226824.3839		191725.1218		149042.3295		122962.4995		97904.2373		83580.8486		66674.1000		56629.1691		48874.3799		43075.8656		37625.2826		33925.5282		30216.9953		25233.5537		21714.9724		16053.2596		12860.2335		10791.6030		
0.1200		1043439.7658		1008707.9331		956251.3686		925055.0561		907662.5054		885677.3771		855842.0713		814043.4817		802765.5231		790479.7626		776783.1629		759974.4360		743090.7980		722948.0919		697557.3353		683599.6347		668979.8730		650422.5448		633729.9679		612138.8282		588365.0824		559651.3241		528031.8517		503543.8497		470711.2264		419888.4133		379923.9236		330674.7867		292859.4352		232827.2071		200090.8888		156226.1693		129696.2912		104273.0890		89832.1451		71620.4834		61096.8033		52808.9464		46571.8199		40839.2042		36738.3702		32862.9266		27427.4478		23639.6213		17467.3349		13987.3071		11725.9030		
0.1300		1047558.2039		1012626.6053		959793.0672		928847.4592		910804.8037		889379.5902		859147.4764		817631.2717		806077.1890		793959.6230		780310.4756		763336.9639		746414.8024		726662.0481		700731.2392		687298.2169		671686.2267		652665.8685		637166.2882		615368.5174		591326.3951		563380.8538		532181.6395		507471.3392		475575.6641		424246.0308		385278.7844		336832.7906		297861.6454		239405.8816		205352.1618		163056.5944		135900.4095		110463.9324		95765.2202		76505.6373		65540.8255		56727.6087		50001.3740		43971.9348		39525.5310		35483.1872		29606.0677		25560.5201		18869.3801		15111.7009		12673.1051		
0.1400		1051379.6100		1016294.8370		963128.2421		932507.8128		913861.0694		892699.3322		862497.4091		820589.1040		809043.8376		797249.2713		783088.6723		766346.1388		749578.8262		729767.2134		703648.9881		690880.3973		674408.4611		654786.6073		640543.8894		618417.3820		594267.2081		567091.8521		536459.7024		511325.7212		480205.0182		428512.0297		390082.5356		341370.0938		302260.4995		246059.8068		210710.2486		169186.4422		142175.6237		116478.3763		101442.7718		81297.2352		69961.4247		60595.9493		53340.6857		47095.0410		42299.0004		38030.7238		31739.5533		27469.1596		20264.3148		16236.1612		13606.1065		
0.1500		1055060.5148		1019658.3817		966264.1547		935983.3868		916812.0764		895736.7382		865624.1890		823366.1471		811797.3194		800048.2726		785789.9922		769009.3216		752584.5946		732651.7583		706388.6406		694381.6821		677310.5722		657030.8202		643949.9019		621239.0993		597196.7744		570878.6679		540524.0782		515031.5828		484361.8285		432719.9605		394922.6029		345658.8063		306617.6440		251454.0910		216210.6910		175040.8255		148397.2644		122130.1678		106886.6607		85989.8796		74335.5191		64461.8735		56544.6292		50161.3538		45070.8366		40579.3372		33859.1617		29337.7114		21653.4121		17361.5527		14528.6802		
0.1600		1058469.0645		1022761.0134		969372.1223		939218.2910		919657.1166		898505.3366		868377.2092		825979.2074		814471.3655		802395.1649		788508.7898		771408.2632		755444.5663		735518.0478		709004.1492		696886.1116		680054.7122		659254.6132		647284.2198		623867.4258		600048.4797		574336.7479		544234.2597		518419.5381		487625.4970		436853.6387		399396.0100		349809.4508		310973.2907		256876.9687		221452.2142		180692.2378		154466.6762		127398.5596		111714.0046		90531.4208		78542.3725		68376.9423		59748.0645		53217.9153		47853.6266		43357.2985		35996.5624		31162.8200		23037.3036		18485.1223		15447.1062		
0.1700		1061540.9616		1025643.5275		972198.9536		942111.6105		922432.7473		901066.7168		870945.3302		828392.9891		817188.7651		804660.4475		791156.4194		773853.7198		758035.0571		738369.6340		711621.4262		698955.4822		682932.8690		661736.5546		650388.5585		626344.1625		602552.5078		577560.7301		547284.3387		521565.9351		490340.3458		440909.2307		403814.2802		354111.6117		315290.0917		262774.3806		226622.0893		186442.8610		160285.2518		132429.7724		115970.9006		94941.7843		82549.7341		72269.3579		63036.8744		56243.1965		50600.1444		45863.2611		38150.0279		33003.6581		24423.1258		19602.8324		16361.2642		
0.1800		1064470.2786		1028425.4082		974664.0940		944689.8389		925183.9256		903438.3064		873225.2390		830666.1814		819786.4752		806946.1795		793652.3027		776538.6721		760363.6932		741080.7626		714133.7206		701408.9581		685885.3457		664291.6391		653072.4116		628680.3762		605056.6446		580912.8996		550024.6486		524571.1469		493298.8596		444883.5203		408630.6249		358059.4573		319556.0377		268899.3900		231759.3547		192254.6206		165715.5557		137350.9265		120119.9650		99243.4649		86459.2797		75883.4930		66338.6595		59211.2995		53281.1257		48288.9998		40304.4924		34844.3057		25813.7286		20710.2375		17266.2399		
0.1900		1067255.5935		1031152.1241		977009.5804		947033.1383		927977.8435		905868.5935		875474.0265		832915.8354		822194.4238		809227.1508		795951.8428		779212.2592		762697.5092		743481.1295		716396.2633		703798.4329		688738.5941		666971.2585		655566.7227		630840.2383		607686.7338		584225.7109		552657.6496		527537.0722		496642.2683		448773.6973		412322.1627		361928.0329		323753.0748		274945.0727		236841.9046		198055.2814		170830.8841		141783.9172		124086.2872		103334.4960		90295.5972		79390.8905		69605.4466		62178.8329		55992.8236		50667.8249		42357.9263		36685.7160		27199.1515		21784.0237		18167.7113		
0.2000		1069922.8402		1033744.0734		979276.5345		949230.6039		930312.2434		908194.3892		877686.0803		835120.6481		824742.6702		811552.4456		798069.7791		781818.1648		764865.5873		745546.9208		718499.4388		706128.9578		691335.9225		669998.3010		657920.0506		633037.0566		610487.2794		587311.7570		555735.7382		530119.3988		500488.7549		452582.2487		416826.8339		365923.9168		327872.4079		280531.9618		241511.9758		204214.4776		175774.5178		145970.2495		128015.3056		107642.9876		94069.1330		82883.9036		72761.9185		65180.9672		58701.4522		53137.2303		44428.1978		38526.8805		28574.1463		22845.4590		19073.8522		
0.2100		1072415.3881		1036143.9429		981487.5751		951383.0896		932407.9726		910296.1222		879846.9622		837250.2439		827181.2801		813679.4645		800042.5633		784386.0007		766827.5300		747432.1260		720240.3783		708099.1507		693505.2787		672641.3344		660198.5281		634981.1941		613281.5165		589959.6337		559279.5512		533011.2579		503951.3534		456278.7504		422564.5854		370105.0266		331709.9545		285523.4435		246795.4492		209252.7282		180594.3818		150252.4972		131996.3931		112104.1052		97730.0985		86228.5905		75708.8017		68160.5486		61386.8144		55659.4464		46499.9879		40364.7164		29941.3411		23924.6346		19982.0875		
0.2200		1074735.7031		1038397.9691		983666.2491		953557.8539		934416.1921		912326.0618		881969.8890		839279.0961		829259.0707		815769.2308		801937.2439		786785.9078		770007.2475		749174.3961		722120.3667		710320.9254		695499.9619		674918.7415		662420.4174		636763.5904		616002.7122		591925.7726		561875.9539		535941.8084		506005.6279		459808.4957		426921.6863		374545.8268		335429.2456		290380.0650		252078.2105		214252.3004		185327.5676		154764.5936		135948.8101		116539.0664		101361.4969		89616.2826		78982.7049		71035.6449		64029.7102		58173.7934		48562.7872		42196.5878		31304.0204		25004.6820		20886.8083		
0.2300		1076927.7505		1040569.2299		985835.8353		955563.6217		936457.7138		914274.4882		883967.4958		841170.6723		831185.3710		817748.2746		803804.5400		788958.5442		772142.4475		750960.2296		724059.3504		712564.7754		697407.9152		677119.0569		664443.5501		638488.5050		618693.7473		593828.2236		564187.2752		538824.0412		508154.5616		463236.6635		430027.8957		379025.9622		339095.7171		295193.0875		256353.3516		219203.4993		190238.6371		159650.1866		139991.6903		120798.5334		105089.2925		92886.9846		82194.5004		73822.0595		66625.4156		60661.8598		50645.7074		44020.1904		32653.6500		26079.7362		21774.5509		
0.2400		1079063.0156		1042673.3329		988017.4070		957423.9075		938373.8663		916124.3844		885755.2942		842922.6556		833034.9848		819548.2477		805647.8329		790839.0690		774226.2206		753126.4740		725969.5169		714773.1617		699272.2666		679504.7955		666448.9916		640257.1036		621359.2168		595865.0629		566645.1175		541569.5746		510287.3750		466532.1076		433098.8876		383494.3863		342719.8935		299855.9741		260593.4218		224100.2364		194777.1786		164713.9054		143954.7878		124740.4295		108878.8350		96163.3086		85165.1511		76593.4714		69209.6785		63138.6245		52860.6539		45833.6823		33984.7262		27137.1226		22656.3252		
0.2500		1081138.5834		1044665.7388		989969.3839		959190.3808		940031.7159		917922.4422		887396.6640		844612.3860		834821.4749		821300.0919		807487.5896		792626.8566		776258.9709		755062.8958		727848.2682		716865.2927		701215.9225		681979.8715		668399.6789		642239.3961		623977.6525		598296.4252		568907.1492		544112.0315		512380.1417		469732.4771		436382.1791		388130.8837		346307.4801		304333.3694		264878.7244		228910.5833		198947.9110		169454.3967		147935.5203		128423.4330		112579.2075		99435.0686		88024.8295		79356.9227		71779.1151		65604.3583		54961.6763		47615.1186		35311.5412		28180.2303		23534.8753		
0.2600		1083141.1658		1046554.5066		991677.9187		960911.6369		941692.9051		919705.6578		888993.6254		846319.5372		836574.1298		823028.7682		809340.2943		794341.3239		778197.0584		756791.7934		729620.0264		718524.5513		703217.2761		684481.5779		670253.6319		644120.5506		626444.2975		600793.9345		571098.0456		546503.3227		515734.0698		472947.1521		439617.7608		392868.8451		349944.6776		308345.1022		269170.2630		233635.7454		202854.1119		173565.9886		151923.6388		132039.0305		116153.6131		102680.2585		90814.2595		82138.4182		74327.3424		68051.3185		56989.7790		49377.5337		36635.8905		29218.9498		24413.2313		
0.2700		1085046.5106		1048351.9498		993375.7089		962635.5636		943330.8744		921491.0203		890577.2830		847982.7843		838346.1527		824707.8856		811263.0016		796003.3363		779974.3447		758474.8766		731422.9461		719969.0000		705198.6909		686989.8358		671830.2744		646219.5026		628838.7099		603134.3618		574953.5470		548834.3270		519524.7101		476240.8191		442389.2800		396515.2679		353709.9360		312118.4609		273452.1441		238290.7484		206530.7272		177417.9949		155488.0045		135768.2622		119657.6188		105800.0368		93614.3169		84903.4523		76847.9512		70407.8759		59000.7548		51136.6371		37954.7975		30258.0758		25296.8321		
0.2800		1086862.4073		1050063.7393		995061.6524		964367.2128		944949.7202		923130.8626		892148.3983		849612.5871		839973.9820		826315.0029		813169.5527		797594.0005		781641.3084		760040.1592		733156.1144		721351.8856		707052.4134		689491.9431		673310.6313		648356.1161		630482.8842		605292.0549		578030.3710		551219.4376		523080.0343		480346.4139		445174.0677		399750.9516		358964.6917		315956.3744		277722.6051		242683.7319		210053.3334		181236.0975		159710.2094		139601.7296		123089.5447		108721.7336		96472.4731		87662.4193		79326.7726		72807.5445		60980.9477		52880.9730		39267.6142		31295.8019		26181.6452		
0.2900		1088606.6103		1051728.9404		996730.2719		965829.1141		946550.6038		924677.4067		893707.7698		851224.9439		841324.1035		827918.2465		814947.6169		799245.9946		783169.1559		761480.4844		734866.8047		722834.3892		708314.4406		691955.0594		674744.1008		650585.1300		632115.2657		607420.1413		581026.6237		553875.6621		525811.0140		483176.2001		447891.4561		402800.2315		362860.8845		319856.1696		282083.9120		247081.7598		213511.1116		184999.1691		163917.8891		143471.2270		127585.4741		111718.5005		99326.9278		90131.2601		81579.2412		75125.4233		62886.6379		54570.2384		40573.3123		32329.1740		27064.7949		
0.3000		1090278.6304		1053373.7270		998374.7209		967277.8333		948131.5510		926107.1127		895200.6042		852833.8480		842682.5150		829507.5167		816584.9284		800906.4348		784313.3861		762898.2981		736549.8162		724539.2313		709551.3431		693933.5201		676184.3277		652912.2689		634675.3382		608793.6271		583946.5096		556661.2642		528825.5037		485757.6996		450575.5089		405751.1309		366355.0024		323768.3988		286150.1544		251487.4300		217020.9518		188862.8862		167144.1288		146990.4563		132010.0691		114724.8397		102080.6844		92761.4996		83838.3352		77278.9575		64775.1397		56240.5257		41861.7914		33364.9144		27932.5421		
0.3100		1091902.7491		1055014.0078		999984.7909		968756.9383		949686.3986		927412.4605		896585.7364		854413.0169		843912.6337		831072.9386		818152.6016		802535.8813		785555.1395		764300.5391		738178.6303		726158.5565		711015.9539		695725.8651		677717.8740		655347.0635		637450.2617		610596.1144		586720.0701		559373.4211		531297.5763		488072.7994		453243.3732		408716.0344		369367.7404		327639.4646		290088.9010		255696.2746		220601.3667		192717.0111		170391.2598		150182.0409		135024.7458		117730.6164		104692.6449		95413.0903		86057.7732		79393.5342		66643.9893		57931.3223		43107.0201		34400.3506		28789.3177		
0.3200		1093486.5552		1056573.9941		1001528.3305		970231.8901		951208.5970		928744.4396		897879.3213		855906.3602		845082.0940		832606.8911		819672.8527		804112.0217		786786.5830		765687.9697		739793.8171		727777.3414		712655.6553		697567.9859		679369.7490		657925.2521		639999.6762		612891.3069		588766.2232		561406.5107		533373.0364		490507.2574		455898.2334		411700.5693		371853.8916		331404.3337		293837.4527		259601.2488		223931.4193		196541.0086		173620.6983		153311.7565		137638.1036		120718.3543		107601.7064		98067.2378		88299.6705		81452.7263		68441.4772		59622.7837		44340.7879		35436.4544		29646.5935		
0.3300		1095020.5894		1058004.9665		1002984.5357		971678.0883		952661.7636		930088.0682		899165.8615		857294.3470		846701.0039		834104.0779		821156.4243		805616.3105		788012.0491		767061.3217		741389.9324		729391.1038		714397.6809		699469.9070		681135.7531		660492.1295		642296.1282		615198.6948		590642.7031		563162.7764		535551.7116		492985.4594		458114.9949		414684.3518		374431.1136		335003.8659		297675.3243		263179.5497		227937.9665		200322.5610		176831.8770		156480.4913		140140.8318		123638.4020		110230.3793		100716.5958		90730.4826		83807.8416		70430.2823		61302.5965		45620.7210		36472.8369		30502.3628		
0.3400		1096512.9614		1059430.8537		1004366.0769		973075.8566		954028.2372		931430.2813		900475.0131		858505.1321		847945.2291		835547.9860		822620.8478		806970.7235		789232.0643		768421.2964		742965.5360		730995.2343		716147.6699		701139.4303		682780.2221		662865.5960		644282.9926		617440.2998		592532.2728		565105.6441		538281.8121		495521.5356		461163.0804		417655.7807		377637.6877		338523.4448		301347.3086		266495.4147		231673.6814		204050.6466		180039.2361		159624.8527		142806.5764		126563.2476		112704.7677		103362.5515		93165.6216		86098.2309		72562.6786		62969.8295		46899.6344		37509.2457		31356.7719		
0.3500		1097966.3284		1060851.8512		1005687.7981		974374.4159		955301.2184		932750.5349		901785.7812		859712.3578		849082.3676		836928.0538		823901.9429		808209.3113		790441.2463		769768.5496		744524.5152		732583.5921		717705.9798		702485.4224		684422.9162		664905.4778		646015.7152		619567.0569		594416.4906		567171.5088		540933.4530		498057.2865		464497.5492		420662.5915		381413.8782		341961.1159		304936.2503		269500.5847		235118.4041		207702.1075		183211.5562		162756.7028		145909.2213		129481.1866		115412.8155		105962.6364		95427.1970		88140.2644		74523.6689		64620.0120		48164.5304		38545.4719		32207.9836		
0.3600		1099384.6616		1062262.4927		1006967.9305		975603.6971		956542.2198		933962.3602		903074.5504		860908.4853		850203.6913		838263.1963		825078.6740		809369.9793		791654.4654		771103.6566		746053.1900		734110.5217		719227.6187		703688.8849		686067.7581		666685.3138		647651.3276		621647.5180		596303.9814		569240.2008		543444.8437		500865.4849		467915.4203		423739.0030		384547.1290		345259.7663		308412.8031		272369.9748		238431.2002		211256.5719		186390.5401		165890.6728		149207.3224		132367.8080		118119.9371		108464.3558		97655.1913		90158.9381		76366.0403		66237.1825		49425.2994		39581.3232		33051.9358		
0.3700		1100726.5104		1063618.6536		1008260.3484		976820.0222		957707.9398		935161.1871		904328.2359		862090.5445		851314.5085		839548.6447		826189.4917		810487.5059		792907.0260		772438.3374		747552.5879		735494.3230		720733.4411		704868.9610		687703.5379		668407.2168		649323.3274		623696.9317		598174.0491		571287.3442		545856.6109		503259.6586		471342.9758		427017.3519		387647.4413		348487.0749		311492.1429		275116.6635		242375.4541		214748.9214		189726.8267		169036.8187		152533.5790		135224.3101		120831.6936		110700.9231		99903.6055		92161.1232		78153.6549		67841.3117		50682.8519		40618.8093		33886.7557		
0.3800		1102027.7313		1064892.5476		1009459.0642		978016.0432		958838.2438		936301.3919		905490.0773		863283.1960		852364.8507		840776.9609		827266.8354		811582.2437		794141.6599		773718.3208		749031.2683		736997.4629		722179.2383		706241.7812		689263.7503		670236.1930		650910.7304		625715.4870		600142.7091		573320.1685		547867.2442		505808.7643		474776.8146		430518.7691		390845.3046		351641.7902		314310.9585		277772.2428		246372.0031		218214.6386		193183.3308		172192.4007		155860.3648		138075.1217		123546.8349		113053.0502		102218.9774		94159.2046		79911.8238		69441.4124		51939.9723		41659.1328		34712.1881		
0.3900		1103347.1550		1066108.2747		1010566.2403		979199.8464		960004.7838		937472.1520		906641.8714		864361.1944		853497.3398		841958.7161		828345.6712		812678.7522		795341.8691		774921.4299		750457.8535		738564.1050		723557.3483		707391.5727		690786.7514		672384.4068		652504.5223		627703.5178		602030.8920		575325.3883		549683.5360		509029.9439		478175.1464		433870.2246		394206.7681		354807.3277		318200.4664		280373.1517		250280.4616		221690.4176		196445.4369		175327.0409		159170.3227		140784.6958		126263.2300		115603.3724		104580.1326		96185.4772		81700.2737		71044.3528		53204.4007		42691.5195		35537.1160		
0.4000		1104639.1137		1067290.0022		1011660.8332		980365.3787		961167.7901		938538.8756		907742.0398		865459.2852		854625.2075		843111.6306		829459.7049		813800.2678		796533.9221		776072.0195		751847.9586		740283.2523		725087.6293		708752.9359		692240.2078		675322.0607		654108.8117		629660.0491		603857.6159		577280.1965		551365.9894		512560.7540		481453.6551		437007.7376		397187.5029		358030.4773		322560.7530		282945.8980		253980.7687		225236.3670		199530.2775		178433.4548		162425.4962		143440.1692		128978.7480		117766.6999		106960.1922		98209.1552		83639.5290		72671.9442		54477.0877		43716.8752		36363.3506		
0.4100		1105787.8503		1068452.4000		1012749.5116		981458.9664		962297.1810		939477.0002		908805.6654		866496.8611		855757.0098		844230.8113		830611.6063		814918.6487		797588.5734		777128.0754		753180.5686		741697.0155		726482.4599		710147.9735		693639.4329		677473.1861		655686.7213		631395.2996		605684.8453		579141.4009		553102.2747		516080.6399		484581.1578		439976.2718		400198.7693		361245.1443		325961.8254		285518.2987		257451.5451		228885.6475		202496.4889		181433.9307		165579.7542		146084.1306		131679.3473		120243.7641		109340.7155		100219.6791		85656.9711		74410.1973		55748.4906		44739.3031		37219.8329		
0.4200		1106928.3085		1069576.6480		1013831.0665		982518.1229		963384.8585		940425.7582		909862.8358		867499.2961		856842.2097		845311.8064		831774.5578		816073.7230		798602.6282		778172.5146		754432.5944		743047.4443		727823.9215		711518.3623		694996.1049		679185.8457		657211.5385		633307.0215		607583.4777		580909.5355		555116.3997		519177.8799		487658.0260		442905.1843		403165.7176		364417.8423		328670.8809		288126.6819		261296.2845		232569.8426		205511.4695		184336.6332		168573.5569		148699.2069		134108.2674		122828.4665		111701.0174		102222.8159		87599.4309		76138.2988		57009.8692		45736.1276		38067.9198		
0.4300		1108045.3323		1070701.2851		1014903.2448		983554.8913		964429.2000		941473.1071		910965.6619		868460.9339		857904.1519		846359.9328		832921.3134		817248.6933		799600.7205		779177.4147		755626.3631		744365.5852		729163.4021		712576.1588		696324.7932		680663.2865		658655.7627		635978.6943		609310.0245		582592.2029		557235.5275		521265.7015		490696.1548		445830.2201		406223.3359		367542.6625		331189.7393		290747.2245		265014.6696		236119.6668		208659.7528		187110.1252		171341.9356		151294.5137		136506.7885		125440.9718		114018.0381		104230.3637		89370.7994		77775.9769		58253.6509		46719.9508		38877.2713		
0.4400		1109147.6573		1071804.0424		1015963.3833		984562.0854		965432.6251		942557.5564		911983.9225		869407.2548		858922.1469		847369.0335		834025.3700		818374.4015		800620.0273		780164.8282		756670.4996		745668.6570		730532.7405		713218.4173		697648.0012		681695.1358		659989.5262		638516.8488		611065.9052		584206.1049		559447.8455		523056.7739		493642.4593		448790.3058		409318.0540		370709.9674		333571.3314		293821.8454		268729.8201		239502.8098		211855.6704		189818.8441		173971.5074		153941.4858		139425.3920		128187.1401		116252.7798		106228.1722		90971.6659		79318.6656		59485.4390		47698.2686		39679.1268		
0.4500		1110242.4504		1072859.2484		1017008.4308		985544.2232		966400.6696		943598.6075		912933.4950		870339.7162		860048.8556		848338.7113		835047.4373		819290.5292		801711.1242		781172.4717		757852.6898		746977.9446		731909.3356		714520.2984		698968.7522		682688.9446		661225.4349		640625.2523		612826.0454		585775.2920		561889.0761		525146.6290		496434.6388		451909.6504		414182.0021		373715.5684		335849.1347		297159.0006		272163.5955		242678.0633		215107.6226		192558.7587		176696.0944		156561.2022		142152.3944		130748.4370		118372.7115		108212.3897		92584.2562		80827.8333		60677.1383		48674.8042		40481.6248		
0.4600		1111335.5058		1073880.9965		1018034.1964		986519.5870		967348.8220		944548.8241		913905.8468		871179.0714		861080.0244		849314.5439		835940.7652		820018.3694		802773.5655		782193.2253		759137.8968		748245.1809		733379.0202		715686.7636		700507.1040		683829.2052		662416.7778		642692.0942		614573.4867		587326.4888		564159.1469		527216.5761		498970.2120		455103.8361		417741.3355		376867.0364		338049.4832		300561.9294		275244.9227		245811.7548		218368.0216		195303.7168		178968.9271		159102.0335		144587.9963		133164.6720		120422.5079		110181.8421		94354.4139		82315.1315		61844.2810		49653.0319		41291.5379		
0.4700		1112368.6612		1074868.6829		1019026.3047		987479.0732		968294.6775		945455.1913		914915.0968		872105.2717		861834.7641		850309.8665		836715.4319		820813.1475		803785.2460		783217.1054		760426.4004		749652.9468		734757.6996		717096.1777		702048.6243		684963.4112		663617.6345		644710.5481		616319.5158		588883.3254		565477.5798		529284.5934		501133.1122		458225.1243		420002.5810		380416.9176		340219.0688		303859.3654		277954.1700		248902.7419		221486.6247		198006.7643		181300.1992		161504.6970		146790.6082		135417.5118		122421.2119		112115.3451		96201.0896		83788.9541		63049.4449		50635.9854		42107.7312		
0.4800		1113347.4357		1075833.0529		1019962.1917		988410.1813		969178.8682		946346.0215		915925.1605		873021.7737		862550.0680		851296.6846		837439.8756		821702.4390		804881.9056		784234.7719		761659.1002		751058.4350		735925.5061		718352.0576		703640.4770		685843.9833		664882.0844		646663.6022		618071.2135		590099.5559		566500.0786		531408.3128		503078.1821		461190.2100		422314.8974		384030.3490		342478.4627		307004.1710		280315.2450		251896.2500		224154.9360		200714.4016		183747.6640		163851.7828		148991.0620		137607.2804		124396.9178		114026.0937		97961.5705		85259.7255		64268.6046		51614.3148		42923.1806		
0.4900		1114324.7196		1076798.3252		1020862.3561		989290.9843		970003.9762		947219.9223		916828.9847		873927.8804		863346.1686		852271.6392		838282.9172		822665.1923		806031.1389		785246.3804		762880.7433		752347.7467		737101.2421		719470.9983		704729.4251		686647.9365		666264.2071		648502.9784		619834.3600		591739.1833		567652.5098		533637.3305		504869.4799		464024.3654		424509.3679		387627.2805		344867.9023		309935.5244		282644.8069		254737.0094		226841.5960		203466.9594		186222.0115		166187.3295		151425.6791		139616.2212		126404.1352		115990.0369		99626.5743		86724.4165		65499.1138		52559.0737		43731.6134		
0.5000		1115275.6505		1077706.7336		1021746.1752		990123.1823		970795.5610		948072.7190		917732.4435		874873.2551		864223.5247		853231.7714		839173.7093		823698.9172		807028.4092		786243.8242		764095.2090		753363.0107		738285.2405		720556.3509		705592.9328		687449.3925		667832.1857		650011.6957		621643.7967		593393.4107		569027.1974		535907.8615		506568.4599		465990.3852		426832.9169		391100.2443		348534.1280		312542.7111		285009.3046		257520.3952		229426.6574		206420.3112		188712.0605		168552.5729		154019.4227		141766.0850		128418.0321		117840.6440		101300.6725		88234.9949		66733.3659		53486.9234		44503.1073		
0.5100		1116199.5900		1078604.9867		1022615.9369		990922.4930		971661.3124		948842.1939		918587.2327		875599.3604		865137.4572		854175.0743		840084.3436		824756.1803		807940.4009		787246.6592		765302.4517		754096.8038		739457.3036		721619.2253		706436.6325		688295.8047		669553.9323		651132.2914		623402.0814		595127.0417		571360.0965		538200.2557		508242.3907		467348.9308		429047.4419		394628.2043		351811.3942		315131.9916		287579.2463		260279.3275		232180.3277		209378.0354		191207.4533		171024.7680		156478.9454		143887.1499		130429.2098		119810.9192		103045.1615		89943.6862		67965.1095		54412.1425		45288.6799		
0.5200		1117127.1450		1079501.2389		1023458.1646		991707.7265		972543.3554		949596.4194		919334.4462		876404.0610		865984.9965		855102.2973		840975.6429		825764.3856		808784.1497		788255.1544		766502.3990		754712.9347		740601.6523		722625.2550		707546.6215		689239.4820		671314.4369		652033.5786		625096.7832		596946.8543		573428.0043		540508.5270		509848.5830		468658.0030		431580.0402		398035.3271		354284.8656		317777.2082		290503.6975		263025.1182		235038.8701		211828.2515		193694.4620		173606.8430		158696.8429		145965.2013		132442.7632		121825.2616		104781.6000		91635.8673		69188.2576		55338.2947		46095.4309		
0.5300		1118048.9573		1080362.7545		1024270.3800		992496.8347		973359.3981		950349.4339		920022.6792		877337.7671		866759.2484		855996.5559		841847.9777		826655.1767		809436.8015		789259.6057		767682.2854		755336.7967		741703.1304		723527.5838		708715.8693		690333.6477		673207.8515		652818.4601		626814.9359		599167.8796		575302.5718		542855.1113		511289.3864		470292.9539		434231.5850		401265.3771		357324.1540		320423.5765		293878.7380		265754.0682		238187.0630		214105.4830		196148.0471		176296.3780		160891.3938		147973.2210		134463.5869		123764.4358		106519.6513		93291.7416		70396.6041		56274.2777		46907.7828		
0.5400		1118939.1910		1081196.1035		1025065.1929		993280.3661		974134.4932		951100.2874		920715.4152		878195.2924		867513.6450		856805.2246		842674.3801		827486.8232		810109.9155		790250.4749		768740.8390		756040.9179		742748.3660		724728.6590		709918.6807		691533.5311		674723.1578		653531.6866		628369.3526		601455.0753		576902.9891		545532.7964		513129.7376		472140.1899		436924.3304		404302.9134		360599.8111		323069.8593		297375.5884		268529.9555		241362.4333		216326.3219		198867.1544		179006.4996		163215.6064		149954.4508		136490.9822		125641.3232		108272.5432		94968.9683		71580.9806		57210.5612		47719.0724		
0.5500		1119754.0937		1082007.0965		1025843.3927		994064.4632		974888.0695		951848.3232		921433.5833		878998.0925		868276.5940		857550.5840		843442.2989		828296.6876		810883.6275		791217.7740		769621.1199		756851.2736		743481.5685		726033.4854		711294.7545		692891.4750		676113.3857		654408.5333		629880.1955		603765.0442		578078.7406		547995.0151		513698.3396		475220.8322		439258.0677		407149.2883		363797.3267		325683.2860		300628.8504		271350.0830		244173.6689		218498.0133		201096.2084		181618.6336		165838.9146		151928.9886		138543.7231		127475.7320		110017.3030		96644.3952		72717.2976		58142.3878		48522.9442		
0.5600		1120555.2599		1082816.7295		1026607.8707		994811.4969		975627.2968		952592.7752		922169.4118		879898.6166		868998.4351		858248.3139		844176.6775		829108.4367		811792.2690		791915.9639		770430.7580		757716.4889		743961.7399		727369.6923		712534.2205		694348.2769		677413.7309		655421.3723		630739.5894		606052.3023		579049.0330		549925.6535		514359.1251		476846.0703		441893.9325		409871.3883		366946.5329		328286.6306		303882.2403		274257.5765		246825.5364		221611.4271		203126.3345		184080.7468		168482.8263		153903.3734		140610.8983		129313.4557		111726.4777		98138.5360		73826.4024		59075.1656		49311.1222		
0.5700		1121398.9227		1083629.6877		1027366.7540		995535.6150		976363.1301		953333.0316		922954.8861		880824.0484		869631.9107		858903.2497		844874.5644		829926.1065		812763.8680		792671.4157		771201.8733		758598.2030		744553.8982		728728.7815		713602.6707		695826.9857		678573.7457		656469.3687		631359.0349		608439.0076		580403.2794		551778.0193		515504.1564		478445.5129		444506.2390		412529.0255		370014.2085		330896.6773		307079.5869		277129.1452		249389.0282		224748.8133		205297.6770		186503.2730		170965.1319		155875.5729		142682.5063		131213.4876		113339.1199		99449.0436		74938.5527		60004.5698		50069.4032		
0.5800		1122237.1009		1084425.7951		1028134.6458		996257.3924		977091.8265		954069.7642		923829.5313		881737.3930		870246.5198		859523.9944		845559.2696		830852.5622		813757.0564		793570.7873		771920.0891		759460.2218		745334.1665		730270.1069		714377.8005		697350.0215		679305.1494		657541.0919		631990.0885		610688.2767		581748.2694		553574.8808		517257.6378		480497.9547		447039.3062		414678.7701		372937.5096		333532.3105		310252.4802		279733.3256		251873.3521		227726.2593		207532.8988		188853.8358		172865.2927		157860.9065		144753.0592		133022.6913		114828.5590		100871.2675		76094.0695		60926.0563		50815.1117		
0.5900		1123008.9179		1085198.3805		1028903.4593		996976.7785		977797.9766		954807.1938		924605.4952		882615.1315		870919.1852		860134.2973		846239.3118		831779.6976		814749.3080		794485.0336		772478.2018		760274.9216		746006.3599		731892.6986		715132.7731		698904.0674		680058.2017		658626.2206		632940.9924		612709.8357		583151.2788		555326.1848		519306.1246		482652.9523		449046.1849		416639.0352		375075.3833		336289.0173		313368.4821		282228.3193		254207.2587		230579.6856		209903.4715		191182.5849		174701.2258		159925.5101		146813.8265		134807.3545		116306.3411		102357.3521		77302.1513		61843.2632		51559.2759		
0.6000		1123769.8602		1085949.7994		1029672.9484		997692.2377		978495.7760		955545.2506		925326.0070		883410.4619		871607.8770		860747.6315		846939.9570		832639.0773		815735.1280		795417.6374		773042.2140		760936.9605		746696.5149		733340.3013		715989.5630		700101.8358		680866.9918		659714.2570		633894.0973		614653.3565		584518.6669		557034.0041		521573.4041		484842.8270		450714.1216		418755.2185		376966.8543		339243.9685		316416.4050		284673.4751		256638.6048		233164.5014		212452.7763		193487.7297		176704.4850		162081.6929		148861.1601		136630.0238		117792.0588		103865.1063		78532.5363		62757.4114		52333.5018		
0.6100		1124522.2534		1086659.0651		1030381.4069		998401.8046		979167.1338		956282.9229		926000.1991		884155.9670		872269.5725		861378.4886		847649.1971		833488.7055		816623.9662		796370.9399		773689.2711		761442.6725		747505.6425		734544.1590		716873.5884		701323.4964		681647.3350		660794.4611		635030.4024		616515.2636		585759.1188		558806.2953		523841.1076		487017.7027		452960.8415		420952.1432		379765.4076		342109.7582		319329.1683		287102.4906		259635.5722		235568.1195		215204.2462		195718.1287		178754.0363		164228.8839		150899.8534		138473.6005		119253.0294		105359.5873		79775.9071		63669.5878		53146.9413		
0.6200		1125265.9648		1087338.6178		1031084.7340		999096.4976		979784.3569		957019.2033		926713.1860		884820.6995		872925.3722		862058.6399		848334.9504		834324.1948		817430.1572		797342.9428		774380.2359		762008.7253		748769.2911		735687.5298		717779.5844		702687.8372		682411.4210		661854.9660		636375.0012		618269.2514		587006.3468		560769.3719		526066.6752		489131.6087		455413.4625		423180.6254		382068.7264		344985.6912		321821.3433		289549.4172		262508.8236		237920.4294		217968.4391		197837.8070		180821.2392		166292.7645		152930.1157		140321.8794		120798.9778		106833.7125		81024.3041		64580.9450		53932.0404		
0.6300		1125993.9352		1088025.2164		1031774.9248		999720.2579		980441.9910		957753.0623		927404.2727		885354.2688		873588.5652		862930.5451		848953.0711		835127.3982		818159.6747		798403.5493		775117.0156		762803.0444		750061.6202		736789.5646		718699.4180		704188.1707		683167.0429		662785.2901		637881.2466		619911.1018		588380.1607		562517.5431		528451.4154		491123.6672		457946.9524		425422.9638		384168.0958		347864.5648		324135.6412		292075.6990		265068.9281		240311.3356		220577.6280		199851.6319		182892.2506		168257.1963		154879.5712		142178.0761		122391.5808		108390.9118		82268.7994		65492.4519		54689.6780		
0.6400		1126698.7726		1088713.0473		1032443.5163		1000374.2696		981095.7008		958483.3535		928076.3261		886040.0314		874275.1791		863562.6926		849517.2830		835950.4462		818842.1888		799515.3457		775898.0446		764068.1694		751424.5789		737859.7705		719621.1537		705592.7854		683922.2539		663411.6821		639478.5302		621330.0720		590219.2628		564204.2719		530896.9395		492909.8884		460448.8405		427908.0947		386309.5164		350847.7895		326119.9531		294764.5278		267457.6910		242711.7029		222696.8824		201622.6104		184953.4049		170183.3816		156676.1288		144074.4948		123939.8476		110037.6501		83487.8181		66401.2447		55426.6259
