Repository: katya5226/TCCbuilderApp

# TCCbuilderApp

The original code was forked from the project CircuitJS1 (Copyright(C) Paul Falstad and Iain Sharp, https://github.com/pfalstad/circuitjs1).
To build your own application, see the instructions available at https://github.com/pfalstad/circuitjs1 (README).

TCCbuilder is the world's first open-source tool for modelling macroscopic solid-state, mechanic, and fluidic thermal control elements (TCEs) and thermal control circuits (TCCs) with a graphical user interface and a library of materials and TCEs.
The library of materials contains relevant materials and their properties, that are needed for building and modelling of TCEs and TCCs. It is available at https://github.com/katya5226/TCCMaterialLibrary. Graphical representation of the properties is available at https://matview.tccbuilder.org/.
The library of TCEs contains some of the already built and tested TCEs from literature, especially their dimensions and effective values of thermal conductivity, heat capacity, and density. It is available at https://github.com/katya5226/TCE-Library.

The vision of TCCbuilder is to provide an important bridge between fundamental research and the development of real systems in the fields of cryogenics, energy conversion, microfluidics, biology, chemistry and pharmaceuticals, building, space, sensor technology and caloric cooling.
Researchers around the world are kindly invited to contribute to the project, whether to improve functionality or to add TCEs and materials to the library. Any feedback is also very welcome, fell free to post issues in any of the TCCbuilder repositories.

Live version of the app is available at  https://app.tccbuilder.org.

# TCCMaterialLibrary

When adding a material, first read Material classification.docx.
Make a folder for the material named with its ID and short name (see Material classification.xlsx for ID creation).
Create two subfolders: appInfo and data.
Input all the necessary files (in right format) in the folders (see Material classification.docx).
Add the material to the Material classification.xlsx tables.
Add the flags of the material to materials_flags.csv.

File: src/lahde/tccbuilder/public/TCCMaterialLibrary/100036-LaFeCoSi/data/LaFeCoSi15_DeltaTad_table.txt (part 1 of 2)
%H field first colomn	Temp row	DeltaTad array	Corrected for demagnetization using the Anaroni demagnetization factor	 NaN means no data	 Interpolated from 6 field measurement
0.0000		  255			  256			  257			  258			  259			  260			  261			  262			  263			  264			  265			  266			  267			  268			  269			  270			  271			  272			  273			  274			  275			  276			  277			  278			  279			  280			  281			  282			  283			  284			  285			  286			  287			  288			  289			  290			  291			  292			  293			  294			  295			  296			  297			  298			  299			  300			  301			  302			  303			  304			  305			  306			  307			  308			  
 0.000		  0.0000		  0.0000		  0.0000		  0.0000		  0.0000		  0.0000		  0.0000		  0.0000		  0.0000		  0.0000		  0.0000		  0.0000		  0.0000		  0.0000		  0.0000		  0.0000		  0.0000		  0.0000		  0.0000		  0.0000		  0.0000		  0.0000		  0.0000		  0.0000		  0.0000		  0.0000		  0.0000		  0.0000		  0.0000		  0.0000		  0.0000		  0.0000		  0.0000		  0.0000		  0.0000		  0.0000		  0.0000		  0.0000		  0.0000		  0.0000		  0.0000		  0.0000		  0.0000		  0.0000		  0.0000		  0.0000		  0.0000		  0.0000		  0.0000		  0.0000		  0.0000		  0.0000		  0.0000		  0.0000		
 0.010		  0.0033		  0.0046		  0.0043		  0.0045		  0.0047		  0.0051		  0.0047		  0.0050		  0.0052		  0.0051		  0.0054		  0.0142		  0.0108		  0.0103		  0.0113		  0.0112		  0.0101		  0.0107		  0.0117		  0.0129		  0.0133		  0.0130		  0.0147		  0.0157		  0.0160		  0.0180		  0.0191		  0.0203		  0.0218		  0.0246		  0.0265		  0.0277		  0.0303		  0.0314		  0.0317		  0.0300		  0.0263		  0.0218		  0.0174		  0.0139		  0.0111		  0.0088		  0.0072		  0.0059		  0.0050		  0.0046		  0.0052		  0.0045		  0.0038		  0.0033		  0.0029		  0.0026		  0.0023		  0.0022		
 0.020		  0.0065		  0.0092		  0.0087		  0.0090		  0.0093		  0.0101		  0.0095		  0.0100		  0.0103		  0.0102		  0.0109		  0.0283		  0.0216		  0.0205		  0.0226		  0.0225		  0.0203		  0.0215		  0.0235		  0.0259		  0.0265		  0.0259		  0.0294		  0.0315		  0.0319		  0.0359		  0.0382		  0.0405		  0.0435		  0.0492		  0.0530		  0.0555		  0.0606		  0.0627		  0.0634		  0.0601		  0.0527		  0.0437		  0.0349		  0.0277		  0.0223		  0.0175		  0.0144		  0.0118		  0.0100		  0.0092		  0.0103		  0.0091		  0.0077		  0.0066		  0.0058		  0.0051		  0.0045		  0.0045		
 0.030		  0.0098		  0.0138		  0.0130		  0.0135		  0.0140		  0.0152		  0.0142		  0.0150		  0.0155		  0.0152		  0.0163		  0.0425		  0.0324		  0.0308		  0.0339		  0.0337		  0.0304		  0.0322		  0.0352		  0.0388		  0.0398		  0.0389		  0.0441		  0.0472		  0.0479		  0.0539		  0.0572		  0.0608		  0.0653		  0.0739		  0.0796		  0.0832		  0.0910		  0.0941		  0.0951		  0.0901		  0.0790		  0.0655		  0.0523		  0.0416		  0.0334		  0.0263		  0.0215		  0.0178		  0.0149		  0.0138		  0.0155		  0.0136		  0.0115		  0.0099		  0.0088		  0.0077		  0.0068		  0.0067		
 0.040		  0.0130		  0.0184		  0.0174		  0.0180		  0.0187		  0.0203		  0.0190		  0.0199		  0.0206		  0.0203		  0.0218		  0.0566		  0.0432		  0.0410		  0.0452		  0.0449		  0.0405		  0.0429		  0.0470		  0.0518		  0.0530		  0.0519		  0.0587		  0.0630		  0.0639		  0.0718		  0.0763		  0.0811		  0.0870		  0.0985		  0.1061		  0.1109		  0.1213		  0.1254		  0.1268		  0.1201		  0.1053		  0.0873		  0.0697		  0.0555		  0.0445		  0.0350		  0.0287		  0.0237		  0.0199		  0.0184		  0.0206		  0.0182		  0.0154		  0.0132		  0.0117		  0.0102		  0.0091		  0.0090		
 0.050		  0.0163		  0.0230		  0.0217		  0.0225		  0.0233		  0.0254		  0.0237		  0.0249		  0.0258		  0.0254		  0.0272		  0.0708		  0.0540		  0.0513		  0.0565		  0.0562		  0.0507		  0.0536		  0.0587		  0.0647		  0.0663		  0.0649		  0.0734		  0.0787		  0.0798		  0.0898		  0.0954		  0.1013		  0.1088		  0.1231		  0.1326		  0.1387		  0.1516		  0.1568		  0.1585		  0.1501		  0.1317		  0.1092		  0.0871		  0.0693		  0.0556		  0.0438		  0.0359		  0.0296		  0.0249		  0.0230		  0.0258		  0.0227		  0.0192		  0.0165		  0.0146		  0.0128		  0.0114		  0.0112		
 0.060		  0.0195		  0.0275		  0.0260		  0.0270		  0.0280		  0.0304		  0.0285		  0.0299		  0.0310		  0.0305		  0.0327		  0.0849		  0.0648		  0.0615		  0.0677		  0.0674		  0.0608		  0.0644		  0.0704		  0.0777		  0.0795		  0.0778		  0.0881		  0.0945		  0.0958		  0.1078		  0.1145		  0.1216		  0.1306		  0.1477		  0.1591		  0.1664		  0.1819		  0.1881		  0.1902		  0.1802		  0.1580		  0.1310		  0.1046		  0.0832		  0.0668		  0.0526		  0.0431		  0.0355		  0.0299		  0.0276		  0.0309		  0.0273		  0.0231		  0.0197		  0.0175		  0.0153		  0.0136		  0.0134		
 0.070		  0.0228		  0.0321		  0.0304		  0.0315		  0.0327		  0.0355		  0.0332		  0.0349		  0.0361		  0.0355		  0.0381		  0.0991		  0.0756		  0.0718		  0.0790		  0.0786		  0.0709		  0.0751		  0.0822		  0.0906		  0.0928		  0.0908		  0.1028		  0.1102		  0.1118		  0.1257		  0.1336		  0.1419		  0.1523		  0.1724		  0.1857		  0.1942		  0.2122		  0.2195		  0.2219		  0.2102		  0.1843		  0.1529		  0.1220		  0.0971		  0.0779		  0.0613		  0.0502		  0.0415		  0.0349		  0.0322		  0.0361		  0.0318		  0.0269		  0.0230		  0.0205		  0.0179		  0.0159		  0.0157		
 0.080		  0.0260		  0.0367		  0.0347		  0.0360		  0.0373		  0.0406		  0.0380		  0.0399		  0.0413		  0.0406		  0.0436		  0.1132		  0.0864		  0.0820		  0.0903		  0.0899		  0.0810		  0.0858		  0.0939		  0.1035		  0.1060		  0.1038		  0.1175		  0.1260		  0.1277		  0.1437		  0.1526		  0.1621		  0.1741		  0.1970		  0.2122		  0.2219		  0.2425		  0.2508		  0.2536		  0.2402		  0.2107		  0.1747		  0.1394		  0.1109		  0.0890		  0.0701		  0.0574		  0.0474		  0.0398		  0.0368		  0.0412		  0.0364		  0.0308		  0.0263		  0.0234		  0.0204		  0.0182		  0.0179		
 0.090		  0.0293		  0.0413		  0.0391		  0.0405		  0.0420		  0.0456		  0.0427		  0.0449		  0.0464		  0.0457		  0.0490		  0.1274		  0.0971		  0.0923		  0.1016		  0.1011		  0.0912		  0.0966		  0.1057		  0.1165		  0.1193		  0.1167		  0.1322		  0.1417		  0.1437		  0.1617		  0.1717		  0.1824		  0.1959		  0.2216		  0.2387		  0.2496		  0.2729		  0.2822		  0.2853		  0.2702		  0.2370		  0.1965		  0.1568		  0.1248		  0.1001		  0.0788		  0.0646		  0.0533		  0.0448		  0.0413		  0.0464		  0.0409		  0.0346		  0.0296		  0.0263		  0.0230		  0.0204		  0.0202		
 0.100		  0.0325		  0.0459		  0.0434		  0.0449		  0.0466		  0.0507		  0.0475		  0.0499		  0.0516		  0.0508		  0.0544		  0.1408		  0.1079		  0.1025		  0.1129		  0.1123		  0.1013		  0.1073		  0.1174		  0.1294		  0.1325		  0.1297		  0.1469		  0.1575		  0.1597		  0.1796		  0.1908		  0.2027		  0.2176		  0.2462		  0.2652		  0.2774		  0.3032		  0.3135		  0.3170		  0.3003		  0.2633		  0.2184		  0.1743		  0.1387		  0.1113		  0.0876		  0.0718		  0.0592		  0.0498		  0.0459		  0.0515		  0.0454		  0.0385		  0.0329		  0.0292		  0.0255		  0.0227		  0.0224		
 0.110		  0.0358		  0.0505		  0.0478		  0.0494		  0.0513		  0.0558		  0.0522		  0.0548		  0.0568		  0.0558		  0.0599		  0.1429		  0.1130		  0.1092		  0.1207		  0.1211		  0.1105		  0.1176		  0.1291		  0.1424		  0.1458		  0.1427		  0.1616		  0.1732		  0.1757		  0.1976		  0.2099		  0.2229		  0.2394		  0.2709		  0.2918		  0.3051		  0.3335		  0.3449		  0.3487		  0.3303		  0.2897		  0.2402		  0.1917		  0.1525		  0.1224		  0.0964		  0.0789		  0.0651		  0.0548		  0.0505		  0.0567		  0.0500		  0.0423		  0.0362		  0.0321		  0.0281		  0.0250		  0.0246		
 0.120		  0.0390		  0.0551		  0.0521		  0.0539		  0.0560		  0.0608		  0.0570		  0.0598		  0.0619		  0.0609		  0.0653		  0.1449		  0.1175		  0.1148		  0.1263		  0.1271		  0.1180		  0.1253		  0.1368		  0.1516		  0.1564		  0.1547		  0.1761		  0.1890		  0.1916		  0.2155		  0.2290		  0.2432		  0.2611		  0.2955		  0.3183		  0.3328		  0.3638		  0.3762		  0.3804		  0.3603		  0.3160		  0.2620		  0.2091		  0.1664		  0.1335		  0.1051		  0.0861		  0.0711		  0.0598		  0.0551		  0.0618		  0.0545		  0.0461		  0.0395		  0.0351		  0.0306		  0.0273		  0.0269		
 0.130		  0.0423		  0.0597		  0.0564		  0.0584		  0.0606		  0.0659		  0.0617		  0.0648		  0.0671		  0.0660		  0.0708		  0.1470		  0.1221		  0.1204		  0.1319		  0.1331		  0.1254		  0.1329		  0.1444		  0.1596		  0.1648		  0.1643		  0.1859		  0.2011		  0.2060		  0.2332		  0.2480		  0.2635		  0.2829		  0.3201		  0.3448		  0.3606		  0.3941		  0.4076		  0.4121		  0.3903		  0.3423		  0.2839		  0.2266		  0.1803		  0.1446		  0.1139		  0.0933		  0.0770		  0.0647		  0.0597		  0.0670		  0.0591		  0.0500		  0.0428		  0.0380		  0.0332		  0.0295		  0.0291		
 0.140		  0.0455		  0.0643		  0.0608		  0.0629		  0.0653		  0.0710		  0.0665		  0.0698		  0.0723		  0.0711		  0.0762		  0.1491		  0.1267		  0.1259		  0.1375		  0.1391		  0.1328		  0.1406		  0.1519		  0.1676		  0.1731		  0.1739		  0.1957		  0.2119		  0.2180		  0.2457		  0.2637		  0.2829		  0.3047		  0.3447		  0.3713		  0.3883		  0.4244		  0.4389		  0.4438		  0.4204		  0.3686		  0.3057		  0.2440		  0.1941		  0.1558		  0.1226		  0.1005		  0.0829		  0.0697		  0.0643		  0.0721		  0.0636		  0.0538		  0.0461		  0.0409		  0.0357		  0.0318		  0.0314		
 0.150		  0.0488		  0.0689		  0.0651		  0.0674		  0.0700		  0.0761		  0.0712		  0.0748		  0.0774		  0.0761		  0.0817		  0.1511		  0.1313		  0.1315		  0.1432		  0.1450		  0.1402		  0.1483		  0.1594		  0.1756		  0.1814		  0.1836		  0.2055		  0.2226		  0.2300		  0.2583		  0.2773		  0.2978		  0.3225		  0.3686		  0.3979		  0.4160		  0.4548		  0.4703		  0.4755		  0.4504		  0.3950		  0.3275		  0.2614		  0.2080		  0.1669		  0.1314		  0.1076		  0.0888		  0.0747		  0.0689		  0.0773		  0.0682		  0.0577		  0.0494		  0.0438		  0.0383		  0.0341		  0.0336		
 0.160		  0.0520		  0.0735		  0.0695		  0.0719		  0.0746		  0.0811		  0.0760		  0.0798		  0.0826		  0.0812		  0.0871		  0.1532		  0.1359		  0.1371		  0.1488		  0.1510		  0.1476		  0.1560		  0.1669		  0.1835		  0.1898		  0.1932		  0.2153		  0.2334		  0.2420		  0.2708		  0.2910		  0.3128		  0.3382		  0.3852		  0.4198		  0.4438		  0.4851		  0.5016		  0.5072		  0.4804		  0.4213		  0.3494		  0.2788		  0.2219		  0.1780		  0.1402		  0.1148		  0.0947		  0.0797		  0.0735		  0.0825		  0.0727		  0.0615		  0.0527		  0.0468		  0.0408		  0.0363		  0.0358		
 0.170		  0.0553		  0.0780		  0.0738		  0.0764		  0.0793		  0.0862		  0.0807		  0.0847		  0.0877		  0.0863		  0.0925		  0.1552		  0.1404		  0.1427		  0.1544		  0.1570		  0.1550		  0.1637		  0.1745		  0.1915		  0.1981		  0.2028		  0.2251		  0.2441		  0.2540		  0.2833		  0.3046		  0.3277		  0.3539		  0.4018		  0.4374		  0.4660		  0.5154		  0.5330		  0.5389		  0.5104		  0.4476		  0.3712		  0.2963		  0.2357		  0.1891		  0.1489		  0.1220		  0.1007		  0.0847		  0.0781		  0.0876		  0.0773		  0.0654		  0.0559		  0.0497		  0.0434		  0.0386		  0.0381		
 0.180		  0.0585		  0.0826		  0.0781		  0.0809		  0.0840		  0.0913		  0.0855		  0.0897		  0.0929		  0.0914		  0.0980		  0.1573		  0.1450		  0.1483		  0.1600		  0.1630		  0.1624		  0.1714		  0.1820		  0.1995		  0.2064		  0.2124		  0.2349		  0.2549		  0.2660		  0.2958		  0.3182		  0.3426		  0.3695		  0.4184		  0.4551		  0.4859		  0.5360		  0.5629		  0.5706		  0.5405		  0.4740		  0.3931		  0.3137		  0.2496		  0.2003		  0.1577		  0.1292		  0.1066		  0.0897		  0.0827		  0.0928		  0.0818		  0.0692		  0.0592		  0.0526		  0.0459		  0.0409		  0.0403		
 0.190		  0.0618		  0.0872		  0.0825		  0.0854		  0.0886		  0.0963		  0.0902		  0.0947		  0.0981		  0.0964		  0.1034		  0.1594		  0.1496		  0.1539		  0.1656		  0.1690		  0.1698		  0.1791		  0.1895		  0.2075		  0.2148		  0.2221		  0.2447		  0.2656		  0.2780		  0.3084		  0.3318		  0.3575		  0.3852		  0.4350		  0.4728		  0.5058		  0.5563		  0.5848		  0.5983		  0.5705		  0.5003		  0.4149		  0.3311		  0.2635		  0.2114		  0.1664		  0.1363		  0.1125		  0.0946		  0.0873		  0.0979		  0.0864		  0.0731		  0.0625		  0.0555		  0.0485		  0.0432		  0.0426		
 0.200		  0.0650		  0.0918		  0.0868		  0.0899		  0.0933		  0.1014		  0.0950		  0.0997		  0.1032		  0.1015		  0.1089		  0.1614		  0.1542		  0.1595		  0.1712		  0.1750		  0.1773		  0.1868		  0.1970		  0.2155		  0.2231		  0.2317		  0.2545		  0.2764		  0.2900		  0.3209		  0.3455		  0.3725		  0.4009		  0.4516		  0.4904		  0.5257		  0.5767		  0.6067		  0.6202		  0.5953		  0.5266		  0.4367		  0.3486		  0.2773		  0.2225		  0.1752		  0.1435		  0.1184		  0.0996		  0.0919		  0.1031		  0.0909		  0.0769		  0.0658		  0.0584		  0.0510		  0.0454		  0.0448		
 0.210		  0.0683		  0.0964		  0.0912		  0.0944		  0.0980		  0.1065		  0.0997		  0.1047		  0.1084		  0.1066		  0.1143		  0.1635		  0.1587		  0.1651		  0.1769		  0.1809		  0.1847		  0.1945		  0.2046		  0.2235		  0.2314		  0.2413		  0.2643		  0.2871		  0.3020		  0.3334		  0.3591		  0.3874		  0.4165		  0.4682		  0.5081		  0.5456		  0.5970		  0.6285		  0.6421		  0.6168		  0.5485		  0.4582		  0.3660		  0.2912		  0.2336		  0.1839		  0.1507		  0.1244		  0.1046		  0.0965		  0.1082		  0.0954		  0.0808		  0.0691		  0.0614		  0.0536		  0.0477		  0.0470		
 0.220		  0.0715		  0.1010		  0.0955		  0.0989		  0.1026		  0.1116		  0.1045		  0.1097		  0.1135		  0.1117		  0.1198		  0.1655		  0.1633		  0.1707		  0.1825		  0.1869		  0.1921		  0.2022		  0.2121		  0.2315		  0.2398		  0.2509		  0.2741		  0.2979		  0.3140		  0.3459		  0.3727		  0.4023		  0.4322		  0.4848		  0.5258		  0.5655		  0.6173		  0.6504		  0.6640		  0.6383		  0.5697		  0.4784		  0.3840		  0.3053		  0.2448		  0.1927		  0.1579		  0.1303		  0.1096		  0.1011		  0.1134		  0.1000		  0.0846		  0.0724		  0.0643		  0.0561		  0.0500		  0.0493		
 0.230		  0.0748		  0.1056		  0.0998		  0.1034		  0.1073		  0.1166		  0.1092		  0.1147		  0.1187		  0.1167		  0.1252		  0.1676		  0.1679		  0.1763		  0.1881		  0.1929		  0.1995		  0.2099		  0.2196		  0.2395		  0.2481		  0.2606		  0.2839		  0.3086		  0.3260		  0.3584		  0.3864		  0.4173		  0.4478		  0.5014		  0.5434		  0.5854		  0.6377		  0.6723		  0.6858		  0.6598		  0.5910		  0.4985		  0.4024		  0.3221		  0.2587		  0.2032		  0.1653		  0.1362		  0.1146		  0.1057		  0.1185		  0.1045		  0.0885		  0.0757		  0.0672		  0.0587		  0.0522		  0.0515		
 0.240		  0.0780		  0.1102		  0.1042		  0.1079		  0.1119		  0.1217		  0.1140		  0.1196		  0.1239		  0.1218		  0.1307		  0.1697		  0.1725		  0.1819		  0.1937		  0.1989		  0.2069		  0.2176		  0.2271		  0.2475		  0.2565		  0.2702		  0.2937		  0.3194		  0.3380		  0.3710		  0.4000		  0.4322		  0.4635		  0.5180		  0.5611		  0.6054		  0.6580		  0.6942		  0.7077		  0.6813		  0.6122		  0.5187		  0.4208		  0.3388		  0.2739		  0.2169		  0.1772		  0.1456		  0.1219		  0.1115		  0.1237		  0.1091		  0.0923		  0.0790		  0.0701		  0.0613		  0.0545		  0.0538		
 0.250		  0.0813		  0.1148		  0.1085		  0.1124		  0.1166		  0.1268		  0.1187		  0.1246		  0.1290		  0.1269		  0.1361		  0.1717		  0.1771		  0.1875		  0.1993		  0.2049		  0.2143		  0.2253		  0.2347		  0.2555		  0.2648		  0.2798		  0.3036		  0.3301		  0.3501		  0.3835		  0.4136		  0.4471		  0.4792		  0.5346		  0.5787		  0.6253		  0.6783		  0.7161		  0.7296		  0.7028		  0.6334		  0.5388		  0.4391		  0.3555		  0.2891		  0.2305		  0.1892		  0.1558		  0.1307		  0.1187		  0.1288		  0.1136		  0.0961		  0.0823		  0.0731		  0.0638		  0.0568		  0.0560		
 0.260		  0.0845		  0.1194		  0.1129		  0.1169		  0.1213		  0.1318		  0.1235		  0.1296		  0.1342		  0.1320		  0.1415		  0.1738		  0.1816		  0.1931		  0.2049		  0.2108		  0.2217		  0.2330		  0.2422		  0.2634		  0.2731		  0.2894		  0.3134		  0.3409		  0.3621		  0.3960		  0.4273		  0.4621		  0.4948		  0.5512		  0.5964		  0.6452		  0.6986		  0.7380		  0.7514		  0.7243		  0.6547		  0.5590		  0.4575		  0.3723		  0.3042		  0.2442		  0.2011		  0.1660		  0.1395		  0.1260		  0.1340		  0.1182		  0.1000		  0.0856		  0.0760		  0.0664		  0.0591		  0.0582		
 0.270		  0.0878		  0.1240		  0.1172		  0.1214		  0.1259		  0.1369		  0.1282		  0.1346		  0.1393		  0.1370		  0.1470		  0.1758		  0.1862		  0.1987		  0.2106		  0.2168		  0.2291		  0.2407		  0.2497		  0.2714		  0.2815		  0.2991		  0.3232		  0.3516		  0.3741		  0.4085		  0.4409		  0.4770		  0.5105		  0.5678		  0.6141		  0.6651		  0.7190		  0.7598		  0.7733		  0.7458		  0.6759		  0.5791		  0.4759		  0.3890		  0.3194		  0.2579		  0.2130		  0.1761		  0.1482		  0.1332		  0.1391		  0.1227		  0.1038		  0.0889		  0.0789		  0.0689		  0.0613		  0.0605		
 0.280		  0.0910		  0.1285		  0.1215		  0.1259		  0.1306		  0.1420		  0.1330		  0.1396		  0.1445		  0.1421		  0.1524		  0.1779		  0.1908		  0.2043		  0.2162		  0.2228		  0.2366		  0.2484		  0.2572		  0.2794		  0.2898		  0.3087		  0.3330		  0.3624		  0.3861		  0.4210		  0.4545		  0.4919		  0.5262		  0.5844		  0.6317		  0.6850		  0.7393		  0.7817		  0.7952		  0.7672		  0.6971		  0.5993		  0.4943		  0.4058		  0.3346		  0.2716		  0.2249		  0.1863		  0.1570		  0.1405		  0.1443		  0.1273		  0.1077		  0.0921		  0.0818		  0.0715		  0.0636		  0.0627		
 0.290		  0.0943		  0.1331		  0.1259		  0.1303		  0.1353		  0.1470		  0.1377		  0.1446		  0.1497		  0.1472		  0.1579		  0.1800		  0.1954		  0.2099		  0.2218		  0.2288		  0.2440		  0.2561		  0.2648		  0.2874		  0.2981		  0.3183		  0.3428		  0.3731		  0.3981		  0.4336		  0.4682		  0.5069		  0.5418		  0.6010		  0.6494		  0.7049		  0.7596		  0.8036		  0.8170		  0.7887		  0.7184		  0.6194		  0.5127		  0.4225		  0.3498		  0.2852		  0.2369		  0.1964		  0.1658		  0.1477		  0.1494		  0.1318		  0.1115		  0.0954		  0.0847		  0.0740		  0.0659		  0.0650		
 0.300		  0.0975		  0.1377		  0.1302		  0.1348		  0.1399		  0.1521		  0.1425		  0.1496		  0.1548		  0.1523		  0.1633		  0.1820		  0.2000		  0.2155		  0.2274		  0.2348		  0.2514		  0.2638		  0.2723		  0.2954		  0.3065		  0.3279		  0.3526		  0.3839		  0.4101		  0.4461		  0.4818		  0.5218		  0.5575		  0.6176		  0.6671		  0.7248		  0.7799		  0.8255		  0.8389		  0.8102		  0.7396		  0.6396		  0.5311		  0.4393		  0.3649		  0.2989		  0.2488		  0.2066		  0.1745		  0.1549		  0.1546		  0.1363		  0.1154		  0.0987		  0.0877		  0.0766		  0.0681		  0.0672		
 0.310		  0.1008		  0.1423		  0.1346		  0.1393		  0.1446		  0.1572		  0.1472		  0.1545		  0.1600		  0.1573		  0.1688		  0.1841		  0.2045		  0.2211		  0.2330		  0.2408		  0.2588		  0.2715		  0.2798		  0.3034		  0.3148		  0.3376		  0.3624		  0.3946		  0.4221		  0.4586		  0.4954		  0.5367		  0.5732		  0.6342		  0.6847		  0.7447		  0.8003		  0.8474		  0.8608		  0.8317		  0.7608		  0.6597		  0.5494		  0.4560		  0.3801		  0.3126		  0.2607		  0.2168		  0.1833		  0.1622		  0.1598		  0.1409		  0.1192		  0.1020		  0.0906		  0.0791		  0.0704		  0.0694		
 0.320		  0.1040		  0.1469		  0.1389		  0.1438		  0.1493		  0.1623		  0.1520		  0.1595		  0.1651		  0.1624		  0.1742		  0.1861		  0.2091		  0.2266		  0.2387		  0.2467		  0.2662		  0.2792		  0.2873		  0.3114		  0.3231		  0.3472		  0.3722		  0.4054		  0.4341		  0.4711		  0.5091		  0.5516		  0.5888		  0.6508		  0.7024		  0.7646		  0.8206		  0.8693		  0.8826		  0.8532		  0.7821		  0.6799		  0.5678		  0.4728		  0.3953		  0.3263		  0.2726		  0.2269		  0.1921		  0.1694		  0.1649		  0.1454		  0.1231		  0.1053		  0.0935		  0.0817		  0.0727		  0.0717		
 0.330		  0.1073		  0.1515		  0.1433		  0.1483		  0.1539		  0.1673		  0.1567		  0.1645		  0.1703		  0.1675		  0.1796		  0.1882		  0.2137		  0.2322		  0.2443		  0.2527		  0.2736		  0.2869		  0.2949		  0.3194		  0.3315		  0.3568		  0.3820		  0.4161		  0.4461		  0.4836		  0.5227		  0.5666		  0.6045		  0.6675		  0.7200		  0.7845		  0.8409		  0.8911		  0.9045		  0.8747		  0.8033		  0.7000		  0.5862		  0.4895		  0.4105		  0.3399		  0.2846		  0.2371		  0.2008		  0.1766		  0.1701		  0.1500		  0.1269		  0.1086		  0.0964		  0.0842		  0.0750		  0.0739		
 0.340		  0.1113		  0.1541		  0.1463		  0.1516		  0.1573		  0.1708		  0.1609		  0.1690		  0.1750		  0.1724		  0.1849		  0.1905		  0.2183		  0.2378		  0.2499		  0.2587		  0.2810		  0.2946		  0.3024		  0.3274		  0.3398		  0.3665		  0.3918		  0.4269		  0.4581		  0.4962		  0.5363		  0.5815		  0.6202		  0.6841		  0.7377		  0.8044		  0.8613		  0.9130		  0.9264		  0.8962		  0.8245		  0.7202		  0.6046		  0.5063		  0.4256		  0.3536		  0.2965		  0.2472		  0.2096		  0.1839		  0.1752		  0.1545		  0.1308		  0.1119		  0.0993		  0.0868		  0.0772		  0.0762		
 0.350		  0.1153		  0.1567		  0.1493		  0.1546		  0.1602		  0.1736		  0.1646		  0.1730		  0.1790		  0.1768		  0.1894		  0.1958		  0.2225		  0.2426		  0.2550		  0.2643		  0.2878		  0.3020		  0.3099		  0.3353		  0.3481		  0.3761		  0.4016		  0.4376		  0.4701		  0.5087		  0.5499		  0.5964		  0.6358		  0.7007		  0.7554		  0.8243		  0.8816		  0.9349		  0.9483		  0.9177		  0.8458		  0.7403		  0.6230		  0.5230		  0.4408		  0.3673		  0.3084		  0.2574		  0.2184		  0.1911		  0.1804		  0.1591		  0.1346		  0.1152		  0.1023		  0.0893		  0.0795		  0.0784		
 0.360		  0.1193		  0.1593		  0.1523		  0.1576		  0.1631		  0.1763		  0.1683		  0.1770		  0.1830		  0.1813		  0.1938		  0.2010		  0.2268		  0.2471		  0.2599		  0.2695		  0.2932		  0.3076		  0.3166		  0.3423		  0.3562		  0.3853		  0.4114		  0.4484		  0.4821		  0.5212		  0.5636		  0.6114		  0.6515		  0.7173		  0.7730		  0.8442		  0.9019		  0.9568		  0.9701		  0.9392		  0.8670		  0.7605		  0.6413		  0.5397		  0.4560		  0.3810		  0.3203		  0.2676		  0.2271		  0.1984		  0.1855		  0.1636		  0.1384		  0.1185		  0.1052		  0.0919		  0.0818		  0.0807		
 0.370		  0.1233		  0.1620		  0.1553		  0.1607		  0.1661		  0.1791		  0.1721		  0.1810		  0.1869		  0.1857		  0.1983		  0.2062		  0.2310		  0.2517		  0.2648		  0.2746		  0.2986		  0.3133		  0.3232		  0.3488		  0.3640		  0.3932		  0.4199		  0.4581		  0.4932		  0.5336		  0.5772		  0.6263		  0.6672		  0.7339		  0.7907		  0.8641		  0.9222		  0.9787		  0.9920		  0.9607		  0.8882		  0.7806		  0.6597		  0.5565		  0.4712		  0.3946		  0.3323		  0.2777		  0.2359		  0.2056		  0.1907		  0.1682		  0.1423		  0.1218		  0.1081		  0.0944		  0.0840		  0.0829		
 0.380		  0.1273		  0.1646		  0.1583		  0.1637		  0.1690		  0.1819		  0.1758		  0.1850		  0.1909		  0.1902		  0.2028		  0.2115		  0.2352		  0.2562		  0.2697		  0.2798		  0.3041		  0.3189		  0.3298		  0.3553		  0.3718		  0.4011		  0.4283		  0.4675		  0.5029		  0.5443		  0.5896		  0.6406		  0.6828		  0.7505		  0.8083		  0.8840		  0.9426		  1.0006		  1.0139		  0.9822		  0.9095		  0.8008		  0.6781		  0.5732		  0.4863		  0.4083		  0.3442		  0.2879		  0.2447		  0.2128		  0.1958		  0.1727		  0.1461		  0.1251		  0.1110		  0.0970		  0.0863		  0.0851		
 0.390		  0.1313		  0.1672		  0.1613		  0.1667		  0.1720		  0.1846		  0.1795		  0.1890		  0.1949		  0.1946		  0.2072		  0.2167		  0.2395		  0.2608		  0.2746		  0.2850		  0.3095		  0.3246		  0.3363		  0.3618		  0.3795		  0.4090		  0.4368		  0.4768		  0.5125		  0.5550		  0.6013		  0.6534		  0.6969		  0.7666		  0.8260		  0.9039		  0.9629		  1.0224		  1.0357		  1.0037		  0.9307		  0.8209		  0.6965		  0.5900		  0.5015		  0.4220		  0.3561		  0.2980		  0.2534		  0.2201		  0.2010		  0.1773		  0.1500		  0.1284		  0.1140		  0.0995		  0.0886		  0.0874		
 0.400		  0.1353		  0.1698		  0.1642		  0.1698		  0.1749		  0.1874		  0.1832		  0.1930		  0.1989		  0.1991		  0.2117		  0.2220		  0.2437		  0.2653		  0.2795		  0.2902		  0.3149		  0.3302		  0.3429		  0.3683		  0.3873		  0.4170		  0.4452		  0.4861		  0.5222		  0.5657		  0.6131		  0.6661		  0.7106		  0.7814		  0.8427		  0.9236		  0.9832		  1.0443		  1.0576		  1.0252		  0.9519		  0.8411		  0.7149		  0.6067		  0.5167		  0.4357		  0.3680		  0.3082		  0.2622		  0.2273		  0.2061		  0.1818		  0.1538		  0.1316		  0.1169		  0.1021		  0.0909		  0.0896		
 0.410		  0.1392		  0.1724		  0.1672		  0.1728		  0.1778		  0.1902		  0.1870		  0.1970		  0.2029		  0.2035		  0.2162		  0.2272		  0.2480		  0.2699		  0.2844		  0.2954		  0.3204		  0.3359		  0.3495		  0.3748		  0.3951		  0.4249		  0.4537		  0.4955		  0.5319		  0.5764		  0.6249		  0.6789		  0.7243		  0.7963		  0.8590		  0.9408		  1.0025		  1.0662		  1.0795		  1.0466		  0.9732		  0.8612		  0.7333		  0.6235		  0.5319		  0.4493		  0.3800		  0.3184		  0.2710		  0.2345		  0.2113		  0.1863		  0.1577		  0.1349		  0.1198		  0.1046		  0.0931		  0.0919		
 0.420		  0.1432		  0.1750		  0.1702		  0.1758		  0.1808		  0.1929		  0.1907		  0.2010		  0.2069		  0.2080		  0.2206		  0.2324		  0.2522		  0.2744		  0.2893		  0.3005		  0.3258		  0.3415		  0.3561		  0.3813		  0.4028		  0.4328		  0.4621		  0.5048		  0.5416		  0.5871		  0.6367		  0.6916		  0.7379		  0.8111		  0.8753		  0.9581		  1.0207		  1.0856		  1.1013		  1.0681		  0.9944		  0.8814		  0.7516		  0.6402		  0.5470		  0.4630		  0.3919		  0.3285		  0.2797		  0.2418		  0.2164		  0.1909		  0.1615		  0.1382		  0.1227		  0.1072		  0.0954		  0.0941		
 0.430		  0.1472		  0.1776		  0.1732		  0.1789		  0.1837		  0.1957		  0.1944		  0.2051		  0.2109		  0.2124		  0.2251		  0.2377		  0.2565		  0.2790		  0.2942		  0.3057		  0.3312		  0.3472		  0.3627		  0.3878		  0.4106		  0.4407		  0.4706		  0.5141		  0.5513		  0.5978		  0.6485		  0.7043		  0.7516		  0.8259		  0.8916		  0.9753		  1.0388		  1.1042		  1.1208		  1.0890		  1.0156		  0.9015		  0.7700		  0.6570		  0.5622		  0.4767		  0.4038		  0.3387		  0.2885		  0.2490		  0.2216		  0.1954		  0.1654		  0.1415		  0.1256		  0.1097		  0.0977		  0.0963		
 0.440		  0.1512		  0.1802		  0.1762		  0.1819		  0.1866		  0.1985		  0.1982		  0.2091		  0.2149		  0.2169		  0.2296		  0.2429		  0.2607		  0.2835		  0.2991		  0.3109		  0.3366		  0.3528		  0.3693		  0.3943		  0.4184		  0.4487		  0.4790		  0.5235		  0.5610		  0.6085		  0.6603		  0.7171		  0.7653		  0.8407		  0.9080		  0.9926		  1.0570		  1.1228		  1.1402		  1.1082		  1.0352		  0.9217		  0.7884		  0.6737		  0.5774		  0.4904		  0.4157		  0.3488		  0.2973		  0.2563		  0.2267		  0.2000		  0.1692		  0.1448		  0.1286		  0.1123		  0.0999		  0.0986		
 0.450		  0.1552		  0.1829		  0.1792		  0.1849		  0.1896		  0.2012		  0.2019		  0.2131		  0.2188		  0.2213		  0.2340		  0.2482		  0.2649		  0.2881		  0.3040		  0.3161		  0.3421		  0.3585		  0.3759		  0.4008		  0.4262		  0.4566		  0.4875		  0.5328		  0.5707		  0.6192		  0.6721		  0.7298		  0.7790		  0.8556		  0.9243		  1.0098		  1.0751		  1.1414		  1.1595		  1.1274		  1.0537		  0.9397		  0.8064		  0.6905		  0.5926		  0.5040		  0.4277		  0.3590		  0.3060		  0.2635		  0.2319		  0.2045		  0.1731		  0.1481		  0.1315		  0.1149		  0.1022		  0.1008		
 0.460		  0.1592		  0.1855		  0.1822		  0.1880		  0.1925		  0.2040		  0.2056		  0.2171		  0.2228		  0.2258		  0.2385		  0.2534		  0.2692		  0.2926		  0.3089		  0.3212		  0.3475		  0.3641		  0.3825		  0.4074		  0.4339		  0.4645		  0.4959		  0.5421		  0.5803		  0.6299		  0.6839		  0.7425		  0.7927		  0.8704		  0.9406		  1.0270		  1.0933		  1.1600		  1.1789		  1.1467		  1.0722		  0.9573		  0.8238		  0.7066		  0.6077		  0.5177		  0.4396		  0.3692		  0.3148		  0.2707		  0.2371		  0.2091		  0.1769		  0.1514		  0.1344		  0.1174		  0.1045		  0.1031		
 0.470		  0.1632		  0.1881		  0.1851		  0.1910		  0.1955		  0.2068		  0.2093		  0.2211		  0.2268		  0.2302		  0.2430		  0.2586		  0.2734		  0.2972		  0.3138		  0.3264		  0.3529		  0.3698		  0.3891		  0.4139		  0.4417		  0.4724		  0.5044		  0.5515		  0.5900		  0.6406		  0.6957		  0.7553		  0.8064		  0.8852		  0.9569		  1.0443		  1.1114		  1.1785		  1.1983		  1.1659		  1.0908		  0.9749		  0.8411		  0.7227		  0.6227		  0.5315		  0.4519		  0.3796		  0.3236		  0.2780		  0.2422		  0.2136		  0.1807		  0.1547		  0.1373		  0.1200		  0.1068		  0.1053		
 0.480		  0.1672		  0.1907		  0.1881		  0.1940		  0.1984		  0.2095		  0.2131		  0.2251		  0.2308		  0.2347		  0.2474		  0.2639		  0.2777		  0.3017		  0.3187		  0.3316		  0.3584		  0.3755		  0.3957		  0.4204		  0.4495		  0.4803		  0.5129		  0.5608		  0.5997		  0.6513		  0.7074		  0.7680		  0.8200		  0.9000		  0.9732		  1.0615		  1.1295		  1.1971		  1.2177		  1.1851		  1.1093		  0.9926		  0.8585		  0.7388		  0.6377		  0.5453		  0.4645		  0.3912		  0.3339		  0.2868		  0.2487		  0.2188		  0.1847		  0.1580		  0.1403		  0.1225		  0.1090		  0.1075		
 0.490		  0.1712		  0.1933		  0.1911		  0.1971		  0.2013		  0.2123		  0.2168		  0.2291		  0.2348		  0.2391		  0.2519		  0.2691		  0.2819		  0.3063		  0.3235		  0.3368		  0.3638		  0.3811		  0.4023		  0.4269		  0.4573		  0.4883		  0.5213		  0.5701		  0.6094		  0.6620		  0.7192		  0.7808		  0.8337		  0.9149		  0.9896		  1.0788		  1.1477		  1.2157		  1.2370		  1.2043		  1.1278		  1.0102		  0.8758		  0.7548		  0.6527		  0.5592		  0.4771		  0.4029		  0.3445		  0.2965		  0.2572		  0.2262		  0.1915		  0.1638		  0.1452		  0.1266		  0.1125		  0.1104		
 0.500		  0.1752		  0.1959		  0.1941		  0.2001		  0.2043		  0.2151		  0.2205		  0.2331		  0.2388		  0.2435		  0.2564		  0.2744		  0.2861		  0.3108		  0.3284		  0.3419		  0.3692		  0.3868		  0.4089		  0.4334		  0.4650		  0.4962		  0.5298		  0.5794		  0.6191		  0.6727		  0.7310		  0.7935		  0.8474		  0.9297		  1.0059		  1.0960		  1.1658		  1.2343		  1.2564		  1.2236		  1.1463		  1.0279		  0.8931		  0.7709		  0.6677		  0.5730		  0.4898		  0.4146		  0.3550		  0.3062		  0.2657		  0.2337		  0.1982		  0.1699		  0.1507		  0.1315		  0.1169		  0.1139		
 0.510		  0.1792		  0.1985		  0.1971		  0.2031		  0.2072		  0.2178		  0.2243		  0.2371		  0.2428		  0.2480		  0.2608		  0.2796		  0.2904		  0.3154		  0.3333		  0.3471		  0.3746		  0.3924		  0.4155		  0.4399		  0.4728		  0.5041		  0.5382		  0.5888		  0.6288		  0.6834		  0.7428		  0.8062		  0.8611		  0.9445		  1.0222		  1.1133		  1.1840		  1.2529		  1.2758		  1.2428		  1.1648		  1.0455		  0.9105		  0.7869		  0.6826		  0.5868		  0.5024		  0.4262		  0.3656		  0.3159		  0.2742		  0.2412		  0.2049		  0.1760		  0.1562		  0.1365		  0.1213		  0.1174		
 0.520		  0.1831		  0.2011		  0.2001		  0.2061		  0.2101		  0.2206		  0.2280		  0.2411		  0.2468		  0.2524		  0.2653		  0.2848		  0.2946		  0.3199		  0.3382		  0.3523		  0.3801		  0.3981		  0.4221		  0.4464		  0.4806		  0.5120		  0.5467		  0.5981		  0.6384		  0.6941		  0.7546		  0.8190		  0.8748		  0.9593		  1.0385		  1.1305		  1.2021		  1.2714		  1.2952		  1.2620		  1.1834		  1.0632		  0.9278		  0.8030		  0.6976		  0.6006		  0.5150		  0.4379		  0.3762		  0.3256		  0.2828		  0.2486		  0.2117		  0.1821		  0.1617		  0.1414		  0.1257		  0.1209		
 0.530		  0.1871		  0.2038		  0.2030		  0.2092		  0.2131		  0.2234		  0.2317		  0.2451		  0.2507		  0.2569		  0.2698		  0.2901		  0.2989		  0.3245		  0.3431		  0.3575		  0.3855		  0.4037		  0.4287		  0.4529		  0.4883		  0.5200		  0.5551		  0.6074		  0.6481		  0.7048		  0.7664		  0.8317		  0.8885		  0.9742		  1.0549		  1.1478		  1.2203		  1.2900		  1.3145		  1.2812		  1.2019		  1.0808		  0.9451		  0.8191		  0.7126		  0.6145		  0.5277		  0.4496		  0.3867		  0.3354		  0.2913		  0.2561		  0.2184		  0.1882		  0.1672		  0.1463		  0.1301		  0.1244		
 0.540		  0.1911		  0.2064		  0.2060		  0.2122		  0.2160		  0.2261		  0.2354		  0.2491		  0.2547		  0.2613		  0.2742		  0.2953		  0.3031		  0.3290		  0.3480		  0.3627		  0.3909		  0.4094		  0.4353		  0.4594		  0.4961		  0.5279		  0.5636		  0.6168		  0.6578		  0.7155		  0.7782		  0.8445		  0.9022		  0.9890		  1.0712		  1.1650		  1.2384		  1.3086		  1.3339		  1.3005		  1.2204		  1.0984		  0.9625		  0.8351		  0.7276		  0.6283		  0.5403		  0.4613		  0.3973		  0.3451		  0.2998		  0.2636		  0.2252		  0.1943		  0.1727		  0.1512		  0.1345		  0.1280		
 0.550		  0.1951		  0.2090		  0.2090		  0.2152		  0.2190		  0.2289		  0.2392		  0.2532		  0.2587		  0.2658		  0.2787		  0.3006		  0.3073		  0.3336		  0.3529		  0.3678		  0.3964		  0.4150		  0.4419		  0.4659		  0.5039		  0.5358		  0.5720		  0.6261		  0.6675		  0.7262		  0.7900		  0.8572		  0.9158		  1.0038		  1.0875		  1.1822		  1.2566		  1.3272		  1.3533		  1.3197		  1.2389		  1.1161		  0.9798		  0.8512		  0.7426		  0.6421		  0.5529		  0.4729		  0.4079		  0.3548		  0.3083		  0.2711		  0.2319		  0.2005		  0.1783		  0.1562		  0.1389		  0.1315		
 0.560		  0.1991		  0.2116		  0.2120		  0.2183		  0.2219		  0.2317		  0.2429		  0.2572		  0.2627		  0.2702		  0.2831		  0.3058		  0.3116		  0.3381		  0.3578		  0.3730		  0.4018		  0.4207		  0.4485		  0.4725		  0.5117		  0.5437		  0.5805		  0.6354		  0.6772		  0.7369		  0.8018		  0.8699		  0.9295		  1.0187		  1.1038		  1.1995		  1.2747		  1.3457		  1.3727		  1.3389		  1.2574		  1.1337		  0.9971		  0.8672		  0.7576		  0.6559		  0.5655		  0.4846		  0.4184		  0.3645		  0.3168		  0.2785		  0.2386		  0.2066		  0.1838		  0.1611		  0.1432		  0.1350		
 0.570		  0.2031		  0.2142		  0.2150		  0.2213		  0.2248		  0.2344		  0.2466		  0.2612		  0.2667		  0.2747		  0.2876		  0.3110		  0.3158		  0.3427		  0.3627		  0.3782		  0.4072		  0.4263		  0.4551		  0.4790		  0.5194		  0.5517		  0.5889		  0.6448		  0.6869		  0.7476		  0.8135		  0.8827		  0.9432		  1.0335		  1.1201		  1.2167		  1.2928		  1.3643		  1.3921		  1.3581		  1.2760		  1.1514		  1.0145		  0.8833		  0.7726		  0.6698		  0.5782		  0.4963		  0.4290		  0.3742		  0.3253		  0.2860		  0.2454		  0.2127		  0.1893		  0.1660		  0.1476		  0.1385		
 0.580		  0.2061		  0.2167		  0.2179		  0.2242		  0.2278		  0.2372		  0.2503		  0.2652		  0.2707		  0.2791		  0.2921		  0.3163		  0.3201		  0.3472		  0.3676		  0.3834		  0.4126		  0.4320		  0.4616		  0.4855		  0.5272		  0.5596		  0.5974		  0.6541		  0.6966		  0.7583		  0.8253		  0.8954		  0.9569		  1.0483		  1.1365		  1.2340		  1.3110		  1.3829		  1.4114		  1.3774		  1.2945		  1.1690		  1.0318		  0.8994		  0.7876		  0.6836		  0.5908		  0.5079		  0.4396		  0.3839		  0.3338		  0.2935		  0.2521		  0.2188		  0.1948		  0.1709		  0.1520		  0.1420		
 0.590		  0.2083		  0.2189		  0.2208		  0.2269		  0.2309		  0.2401		  0.2536		  0.2685		  0.2740		  0.2831		  0.2964		  0.3206		  0.3245		  0.3518		  0.3725		  0.3885		  0.4181		  0.4376		  0.4682		  0.4920		  0.5350		  0.5675		  0.6059		  0.6634		  0.7062		  0.7690		  0.8371		  0.9081		  0.9706		  1.0631		  1.1528		  1.2512		  1.3291		  1.4015		  1.4308		  1.3966		  1.3130		  1.1867		  1.0491		  0.9154		  0.8026		  0.6974		  0.6034		  0.5196		  0.4501		  0.3936		  0.3423		  0.3009		  0.2588		  0.2249		  0.2003		  0.1759		  0.1564		  0.1455		
 0.600		  0.2105		  0.2212		  0.2237		  0.2295		  0.2340		  0.2431		  0.2570		  0.2719		  0.2773		  0.2868		  0.3006		  0.3243		  0.3292		  0.3563		  0.3770		  0.3936		  0.4233		  0.4435		  0.4744		  0.4985		  0.5427		  0.5754		  0.6143		  0.6728		  0.7159		  0.7797		  0.8489		  0.9209		  0.9843		  1.0780		  1.1691		  1.2685		  1.3473		  1.4201		  1.4502		  1.4158		  1.3315		  1.2043		  1.0665		  0.9315		  0.8175		  0.7112		  0.6161		  0.5313		  0.4607		  0.4033		  0.3508		  0.3084		  0.2656		  0.2310		  0.2058		  0.1808		  0.1608		  0.1491		
 0.610		  0.2127		  0.2234		  0.2266		  0.2322		  0.2372		  0.2460		  0.2603		  0.2752		  0.2806		  0.2906		  0.3048		  0.3279		  0.3339		  0.3608		  0.3816		  0.3987		  0.4285		  0.4496		  0.4801		  0.5048		  0.5494		  0.5830		  0.6226		  0.6817		  0.7256		  0.7904		  0.8607		  0.9336		  0.9979		  1.0928		  1.1854		  1.2857		  1.3654		  1.4386		  1.4696		  1.4350		  1.3500		  1.2220		  1.0838		  0.9475		  0.8325		  0.7251		  0.6287		  0.5429		  0.4713		  0.4130		  0.3594		  0.3159		  0.2723		  0.2371		  0.2113		  0.1857		  0.1652		  0.1526		
 0.620		  0.2149		  0.2257		  0.2295		  0.2348		  0.2403		  0.2489		  0.2636		  0.2786		  0.2839		  0.2944		  0.3090		  0.3315		  0.3387		  0.3653		  0.3862		  0.4038		  0.4338		  0.4556		  0.4858		  0.5111		  0.5561		  0.5904		  0.6307		  0.6898		  0.7346		  0.8003		  0.8720		  0.9464		  1.0116		  1.1076		  1.2017		  1.3030		  1.3836		  1.4572		  1.4889		  1.4543		  1.3686		  1.2396		  1.1012		  0.9636		  0.8475		  0.7389		  0.6413		  0.5546		  0.4818		  0.4227		  0.3679		  0.3233		  0.2791		  0.2432		  0.2168		  0.1906		  0.1696		  0.1561		
 0.630		  0.2171		  0.2280		  0.2324		  0.2375		  0.2434		  0.2518		  0.2669		  0.2819		  0.2871		  0.2981		  0.3132		  0.3351		  0.3434		  0.3698		  0.3908		  0.4088		  0.4390		  0.4617		  0.4915		  0.5174		  0.5628		  0.5978		  0.6388		  0.6978		  0.7435		  0.8100		  0.8824		  0.9577		  1.0245		  1.1222		  1.2181		  1.3202		  1.4017		  1.4758		  1.5083		  1.4735		  1.3871		  1.2572		  1.1185		  0.9797		  0.8625		  0.7527		  0.6540		  0.5663		  0.4924		  0.4324		  0.3764		  0.3308		  0.2858		  0.2493		  0.2223		  0.1956		  0.1740		  0.1596		
 0.640		  0.2193		  0.2302		  0.2352		  0.2401		  0.2465		  0.2547		  0.2702		  0.2852		  0.2904		  0.3019		  0.3174		  0.3387		  0.3481		  0.3743		  0.3954		  0.4139		  0.4442		  0.4678		  0.4971		  0.5237		  0.5695		  0.6053		  0.6469		  0.7058		  0.7525		  0.8196		  0.8928		  0.9690		  1.0365		  1.1348		  1.2330		  1.3374		  1.4199		  1.4944		  1.5277		  1.4927		  1.4056		  1.2749		  1.1358		  0.9957		  0.8775		  0.7665		  0.6666		  0.5779		  0.5030		  0.4422		  0.3849		  0.3383		  0.2925		  0.2554		  0.2278		  0.2005		  0.1784		  0.1631		
 0.650		  0.2215		  0.2325		  0.2381		  0.2428		  0.2496		  0.2576		  0.2735		  0.2886		  0.2937		  0.3057		  0.3215		  0.3423		  0.3528		  0.3788		  0.4000		  0.4190		  0.4494		  0.4738		  0.5028		  0.5300		  0.5761		  0.6127		  0.6550		  0.7139		  0.7615		  0.8292		  0.9032		  0.9802		  1.0486		  1.1475		  1.2466		  1.3523		  1.4370		  1.5130		  1.5471		  1.5119		  1.4241		  1.2925		  1.1532		  1.0118		  0.8925		  0.7804		  0.6792		  0.5896		  0.5135		  0.4519		  0.3934		  0.3457		  0.2993		  0.2616		  0.2333		  0.2054		  0.1828		  0.1666		
 0.660		  0.2237		  0.2348		  0.2410		  0.2454		  0.2527		  0.2605		  0.2769		  0.2919		  0.2969		  0.3095		  0.3257		  0.3459		  0.3575		  0.3833		  0.4046		  0.4240		  0.4546		  0.4799		  0.5085		  0.5364		  0.5828		  0.6201		  0.6631		  0.7219		  0.7704		  0.8388		  0.9136		  0.9915		  1.0606		  1.1601		  1.2602		  1.3672		  1.4529		  1.5304		  1.5662		  1.5312		  1.4426		  1.3102		  1.1705		  1.0278		  0.9075		  0.7942		  0.6919		  0.6013		  0.5241		  0.4616		  0.4019		  0.3532		  0.3060		  0.2677		  0.2388		  0.2103		  0.1872		  0.1701		
 0.670		  0.2259		  0.2370		  0.2439		  0.2481		  0.2559		  0.2634		  0.2802		  0.2953		  0.3002		  0.3132		  0.3299		  0.3495		  0.3623		  0.3877		  0.4092		  0.4291		  0.4598		  0.4860		  0.5142		  0.5427		  0.5895		  0.6276		  0.6712		  0.7299		  0.7794		  0.8484		  0.9240		  1.0028		  1.0727		  1.1727		  1.2738		  1.3821		  1.4688		  1.5474		  1.5830		  1.5497		  1.4612		  1.3278		  1.1878		  1.0439		  0.9225		  0.8080		  0.7045		  0.6130		  0.5347		  0.4713		  0.4104		  0.3607		  0.3127		  0.2738		  0.2444		  0.2153		  0.1915		  0.1737		
 0.680		  0.2281		  0.2393		  0.2468		  0.2507		  0.2590		  0.2663		  0.2835		  0.2986		  0.3035		  0.3170		  0.3341		  0.3531		  0.3670		  0.3922		  0.4138		  0.4342		  0.4650		  0.4920		  0.5198		  0.5490		  0.5962		  0.6350		  0.6794		  0.7380		  0.7883		  0.8580		  0.9344		  1.0141		  1.0848		  1.1853		  1.2875		  1.3971		  1.4847		  1.5644		  1.5998		  1.5677		  1.4793		  1.3454		  1.2052		  1.0600		  0.9375		  0.8218		  0.7171		  0.6246		  0.5452		  0.4810		  0.4189		  0.3681		  0.3195		  0.2799		  0.2499		  0.2202		  0.1959		  0.1772		
 0.690		  0.2303		  0.2415		  0.2497		  0.2534		  0.2621		  0.2692		  0.2868		  0.3019		  0.3068		  0.3208		  0.3383		  0.3567		  0.3717		  0.3967		  0.4184		  0.4393		  0.4703		  0.4981		  0.5255		  0.5553		  0.6029		  0.6425		  0.6875		  0.7460		  0.7973		  0.8676		  0.9447		  1.0253		  1.0968		  1.1979		  1.3011		  1.4120		  1.5005		  1.5814		  1.6166		  1.5857		  1.4974		  1.3628		  1.2221		  1.0760		  0.9525		  0.8357		  0.7297		  0.6363		  0.5558		  0.4907		  0.4275		  0.3756		  0.3262		  0.2860		  0.2554		  0.2251		  0.2003		  0.1807		
 0.700		  0.2325		  0.2438		  0.2526		  0.2560		  0.2652		  0.2722		  0.2901		  0.3053		  0.3100		  0.3245		  0.3425		  0.3603		  0.3764		  0.4012		  0.4230		  0.4443		  0.4755		  0.5042		  0.5312		  0.5616		  0.6096		  0.6499		  0.6956		  0.7540		  0.8062		  0.8772		  0.9551		  1.0366		  1.1089		  1.2105		  1.3147		  1.4269		  1.5164		  1.5984		  1.6335		  1.6037		  1.5155		  1.3802		  1.2386		  1.0922		  0.9675		  0.8495		  0.7424		  0.6480		  0.5664		  0.5004		  0.4360		  0.3831		  0.3330		  0.2921		  0.2609		  0.2300		  0.2047		  0.1842
