Repository: katya5226/TCCbuilderApp

# TCCMaterialLibrary

When adding a material, first read Material classification.docx.
Make a folder for the material named with its ID and short name (see Material classification.xlsx for ID creation).
Create two subfolders: appInfo and data.
Input all the necessary files (in right format) in the folders (see Material classification.docx).
Add the material to the Material classification.xlsx tables.
Add the flags of the material to materials_flags.csv.

File: src/lahde/tccbuilder/public/TCCMaterialLibrary/100036-LaFeCoSi/data/LaFeCoSi15_cp_table.txt (part 1 of 3)
%H field first colomn	Temp row	Cp array	Corrected for demagnetization using the Anaroni demagnetization factor	 NaN means no data	 Interpolated from 6 field measurement
0.0000		229			230			231			232			233			234			235			236			237			238			239			240			241			242			243			244			245			246			247			248			249			250			251			252			253			254			255			256			257			258			259			260			261			262			263			264			265			266			267			268			269			270			271			272			273			274			275			276			277			278			279			280			281			282			283			284			285			286			287			288			289			290			291			292			293			294			295			296			297			298			299			300			301			302			303			304			305			306			307			308			309			310			311			312			313			314			315			316			317			
 0.000		427.2850		428.3777		430.0902		432.1759		433.0203		434.4587		436.1342		436.9634		438.3334		440.4026		441.9144		444.2246		444.6781		447.1246		449.7972		450.9991		452.1516		457.3620		459.5482		460.1693		463.1030		466.0155		468.1186		469.6315		473.6264		477.3757		479.0298		484.0010		485.4262		489.7805		493.3758		498.8778		504.4792		508.3810		514.0886		519.9610		526.7805		532.3598		542.2358		550.5561		557.0095		566.1159		579.2738		590.4836		604.0293		617.3521		635.5209		652.7986		673.0332		695.5438		719.4389		747.7115		774.8100		801.2934		822.1662		834.5231		825.9884		795.6077		740.8540		671.7256		612.9862		579.6664		559.7880		545.3426		533.0281		525.8711		517.1562		508.9955		505.3012		499.2669		495.4556		491.9332		487.9210		485.8520		482.8360		480.5758		478.3260		475.4588		472.9448		473.3420		469.8623		467.7278		465.7541		465.4880		463.5244		461.9778		459.1407		458.8934		454.6727		
 0.010		427.2769		428.3953		430.1565		432.0506		432.9677		434.4120		436.0146		436.8642		438.3515		440.2960		441.8457		444.0837		444.5718		447.1087		449.6006		450.9941		452.1634		457.2432		459.3864		460.0776		462.9193		465.8338		468.0262		469.6579		473.5415		477.2362		478.8972		483.8444		485.3196		489.6880		493.3755		498.6717		504.3720		508.0641		513.8760		519.6740		526.3345		532.0543		541.6693		549.8457		556.5069		565.7557		578.6407		589.7659		603.2463		616.5859		634.4766		651.5539		671.5532		693.8777		717.3660		745.2149		772.0274		798.3196		819.1232		831.3217		823.3818		794.4154		740.9160		674.0726		616.3416		582.8806		562.3857		547.2494		534.4583		526.9983		518.0657		509.6623		505.8306		499.6963		495.7499		492.1590		488.1108		485.9695		482.9458		480.6427		478.4229		475.5958		473.0414		473.4229		469.9634		467.8265		465.9092		465.6279		463.6829		462.1488		459.3907		459.1405		455.0218		
 0.020		427.2688		428.4129		430.2228		431.9253		432.9152		434.3653		435.8950		436.7650		438.3697		440.1893		441.7771		443.9428		444.4655		447.0928		449.4041		450.9891		452.1752		457.1243		459.2246		459.9860		462.7355		465.6520		467.9337		469.6843		473.4565		477.0967		478.7646		483.6878		485.2130		489.5955		493.3751		498.4657		504.2648		507.7472		513.6635		519.3870		525.8884		531.7487		541.1027		549.1354		556.0043		565.3956		578.0077		589.0483		602.4633		615.8197		633.4323		650.3091		670.0733		692.2117		715.2930		742.7182		769.2449		795.3458		816.0802		828.1202		820.7752		793.2231		740.9781		676.4197		619.6969		586.0949		564.9834		549.1562		535.8884		528.1256		518.9753		510.3291		506.3601		500.1257		496.0442		492.3848		488.3006		486.0871		483.0555		480.7096		478.5197		475.7328		473.1380		473.5038		470.0646		467.9251		466.0644		465.7679		463.8414		462.3197		459.6406		459.3876		455.3708		
 0.030		427.2607		428.4305		430.2892		431.8000		432.8626		434.3186		435.7754		436.6658		438.3878		440.0827		441.7085		443.8019		444.3592		447.0769		449.2075		450.9841		452.1870		457.0055		459.0628		459.8943		462.5518		465.4703		467.8412		469.7108		473.3716		476.9572		478.6320		483.5312		485.1064		489.5030		493.3748		498.2596		504.1577		507.4303		513.4509		519.1000		525.4423		531.4432		540.5361		548.4250		555.5017		565.0355		577.3746		588.3306		601.6802		615.0534		632.3881		649.0643		668.5933		690.5456		713.2200		740.2216		766.4623		792.3719		813.0371		824.9187		818.1686		792.0307		741.0401		678.7667		623.0523		589.3091		567.5811		551.0629		537.3186		529.2528		519.8848		510.9959		506.8895		500.5551		496.3384		492.6106		488.4904		486.2046		483.1653		480.7765		478.6165		475.8698		473.2346		473.5848		470.1657		468.0238		466.2195		465.9078		463.9999		462.4907		459.8906		459.6347		455.7198		
 0.040		427.2426		428.4243		430.3167		431.6880		432.8422		434.2906		435.6837		436.5885		438.4566		440.0622		441.6814		443.6850		444.3263		447.1157		449.0645		450.9729		452.2069		456.9803		458.9016		459.7768		462.3681		465.2741		467.7487		469.7440		473.2895		476.8177		478.4881		483.3746		484.9998		489.4085		493.3741		498.0536		504.0505		507.1169		513.2384		518.8130		524.9962		531.1376		539.9696		547.7147		554.9991		564.6754		576.7415		587.6130		600.8972		614.2872		631.3438		647.8195		667.1134		688.8796		711.1471		737.7250		763.6797		789.3981		809.9941		821.7173		815.5620		790.8384		741.1022		681.1137		626.4077		592.5234		570.1788		552.9697		538.7488		530.3801		520.7943		511.6627		507.4189		500.9845		496.6327		492.8364		488.6801		486.3221		483.2750		480.8433		478.7134		476.0068		473.3313		473.6657		470.2669		468.1224		466.3747		466.0478		464.1584		462.6616		460.1405		459.8818		456.0688		
 0.050		427.2220		428.3897		430.3309		431.6012		432.8780		434.3000		435.6451		436.6117		438.5509		440.0993		441.6866		443.6335		444.3679		447.2049		448.9679		450.9290		452.2687		457.0582		458.7594		459.6304		462.4336		465.0507		467.5614		469.7913		473.2144		476.6572		478.2914		483.1901		484.8524		489.2784		493.3557		497.8098		503.9146		506.9819		513.0834		518.5173		524.5381		530.7817		539.3331		547.0033		554.4866		564.3153		576.1068		586.8866		600.1141		613.5210		630.2995		646.5747		665.6334		687.2135		709.0741		735.2283		760.8972		786.4243		806.9510		818.5158		812.9554		789.6461		741.1642		683.4607		629.7631		595.7377		572.7765		554.8765		540.1789		531.5074		521.7039		512.3295		507.9484		501.4139		496.9270		493.0622		488.8699		486.4396		483.3848		480.9102		478.8102		476.1438		473.4279		473.7466		470.3680		468.2211		466.5298		466.1878		464.3170		462.8326		460.3905		460.1289		456.4178		
 0.060		427.2015		428.3550		430.3452		431.5144		432.9137		434.3095		435.6065		436.6350		438.6451		440.1364		441.6919		443.5821		444.4094		447.2940		448.8712		450.8851		452.3305		457.1362		458.6172		459.4841		462.5130		464.8274		467.3650		469.8385		473.1394		476.4890		478.0947		482.9973		484.6855		489.1483		493.3372		497.5658		503.7769		506.8470		512.9928		518.2042		524.0532		530.4047		538.6695		546.2781		553.9643		563.8577		575.4683		586.0998		599.3139		612.7547		629.2798		645.3393		664.1576		685.4860		706.9830		732.7317		758.1146		783.4505		803.9080		815.3144		810.3488		788.4537		741.2263		685.8078		633.1184		598.9519		575.3743		556.7833		541.6091		532.6346		522.6134		512.9963		508.4778		501.8433		497.2213		493.2881		489.0597		486.5571		483.4946		480.9771		478.9071		476.2808		473.5245		473.8275		470.4691		468.3198		466.6850		466.3277		464.4755		463.0035		460.6404		460.3760		456.7669		
 0.070		427.1828		428.3289		430.3584		431.4422		432.9465		434.3200		435.5691		436.6583		438.7394		440.1736		441.6971		443.5306		444.4510		447.3831		448.7745		450.8412		452.3923		457.2142		458.4750		459.3377		462.5925		464.6040		467.1686		469.8857		473.0644		476.3208		477.8981		482.8045		484.5186		489.0181		493.3188		497.3217		503.6393		506.7121		512.9023		517.8911		523.5683		530.0276		538.0060		545.5529		553.4419		563.3761		574.8298		585.3130		598.5069		611.9884		628.3013		644.1413		662.6833		683.7048		704.8525		730.2678		755.3163		780.4767		800.8444		812.1231		807.7622		787.2614		741.2883		688.1548		636.4738		602.1662		577.9720		558.6901		543.0393		533.7619		523.5230		513.6631		509.0073		502.2727		497.5156		493.5139		489.2495		486.6747		483.6043		481.0440		479.0039		476.4177		473.6211		473.9085		470.5703		468.4184		466.8401		466.4677		464.6340		463.1744		460.8904		460.6232		457.1159		
 0.080		427.1703		428.3360		430.3657		431.4632		432.9505		434.3476		435.6124		436.6185		438.7168		440.1029		441.6871		443.5174		444.4432		447.3793		448.7619		450.8158		452.3975		457.2206		458.4131		459.2385		462.6262		464.4536		467.0192		469.9128		472.9935		476.1545		477.7014		482.6117		484.3518		488.8880		493.3004		497.0777		503.5017		506.5772		512.8117		517.5780		523.0834		529.6506		537.3424		544.8277		552.9195		562.8945		574.1913		584.5262		597.6999		611.2221		627.3227		642.9433		661.2089		681.9236		702.7220		727.8251		752.4856		777.3959		797.7605		808.9720		805.3243		786.0691		741.3618		690.5018		639.8292		605.3804		580.5697		560.5968		544.4694		534.8891		524.4325		514.3299		509.5367		502.7021		497.8099		493.7397		489.4393		486.7922		483.7141		481.1108		479.1008		476.5547		473.7177		473.9894		470.6714		468.5171		466.9953		466.6077		464.7925		463.3454		461.1403		460.8703		457.4649		
 0.090		427.1578		428.3431		430.3731		431.4843		432.9545		434.3752		435.6558		436.5775		438.6873		440.0208		441.6746		443.5123		444.4218		447.3427		448.7879		450.8013		452.3608		457.1623		458.4417		459.2058		462.5786		464.4693		467.0074		469.8475		472.9565		476.0487		477.6257		482.6053		484.3075		488.8251		493.2968		496.9205		503.3893		506.4744		512.7045		517.2964		522.6234		529.2735		536.6788		544.1026		552.3972		562.4129		573.5528		583.7394		596.8930		610.4558		626.3441		641.7453		659.7345		680.1425		700.5915		725.3824		749.6549		774.3114		794.6766		805.8209		802.8864		784.6511		741.8382		692.8488		643.1846		608.5790		583.1674		562.5036		545.8996		536.0164		525.3421		514.9967		510.0662		503.1315		498.1041		493.9655		489.6291		486.9097		483.8238		481.1777		479.1976		476.6917		473.8143		474.0703		470.7725		468.6157		467.1504		466.7476		464.9510		463.5163		461.3903		461.1174		457.8139		
 0.100		427.1454		428.3502		430.3805		431.5053		432.9585		434.4028		435.6992		436.5364		438.6579		439.9387		441.6622		443.5073		444.4004		447.3061		448.8139		450.7868		452.3242		457.1040		458.4704		459.1731		462.5309		464.4851		466.9955		469.7821		472.9194		475.9430		477.5564		482.6268		484.2941		488.7885		493.3017		496.8317		503.3043		506.4230		512.5508		517.1810		522.5264		529.1109		536.4392		543.7476		552.0223		562.0040		572.9811		582.9526		596.0860		609.6895		625.3656		640.5473		658.2601		678.3613		698.4611		722.9396		746.8242		771.2268		791.5927		802.6698		800.4484		783.1186		742.3145		694.8179		646.5032		611.6613		585.6690		564.4104		547.3298		537.1437		526.2516		515.6635		510.5956		503.5609		498.3984		494.1913		489.8188		487.0272		483.9336		481.2446		479.2944		476.8287		473.9109		474.1513		470.8737		468.7144		467.3056		466.8876		465.1095		463.6873		461.6403		461.3645		458.1629		
 0.110		427.1329		428.3573		430.3879		431.5264		432.9625		434.4304		435.7426		436.4954		438.6284		439.8567		441.6497		443.5022		444.3790		447.2695		448.8399		450.7723		452.2875		457.0457		458.4991		459.1404		462.4833		464.5009		466.9836		469.7168		472.8824		475.8373		477.4872		482.6484		484.2807		488.7518		493.3065		496.7429		503.2193		506.3716		512.3971		517.0656		522.4294		528.9585		536.2900		543.5805		551.8048		561.7439		572.7049		582.6888		595.6154		609.0723		624.5377		639.3948		656.7857		676.5802		696.3306		720.4969		743.9935		768.1423		788.5089		799.5187		798.0105		781.5861		742.7908		696.7012		649.7789		614.7437		588.1261		566.3330		548.7599		538.2232		527.1182		516.3236		511.1159		503.9903		498.6927		494.4171		490.0086		487.1447		484.0434		481.3115		479.3913		476.9657		474.0075		474.2322		470.9748		468.8130		467.4608		467.0276		465.2681		463.8582		461.8902		461.6116		458.5120		
 0.120		427.1204		428.3644		430.3953		431.5475		432.9665		434.4580		435.7860		436.4543		438.5990		439.7746		441.6373		443.4972		444.3576		447.2329		448.8659		450.7579		452.2508		456.9874		458.5278		459.1077		462.4356		464.5166		466.9718		469.6515		472.8454		475.7315		477.4179		482.6699		484.2673		488.7151		493.3113		496.6541		503.1343		506.3203		512.2434		516.9502		522.3324		528.8062		536.1409		543.4133		551.5873		561.4838		572.4288		582.4281		595.2374		608.5702		624.0042		638.7468		655.9164		675.2990		694.4005		718.0541		741.1628		765.0577		785.4250		796.3676		795.5726		780.0535		743.2671		698.5845		653.0547		617.8261		590.5831		568.3954		550.2590		539.2904		527.9500		516.9576		511.6088		504.3869		498.9870		494.6429		490.1886		487.2623		484.1531		481.3783		479.4881		477.0979		474.1048		474.3131		471.0706		468.9117		467.6159		467.1635		465.4499		464.0292		462.1402		461.8587		458.8610		
 0.130		427.1079		428.3715		430.4026		431.5685		432.9704		434.4856		435.8293		436.4133		438.5695		439.6926		441.6248		443.4922		444.3362		447.1964		448.8920		450.7434		452.2142		456.9291		458.5564		459.0751		462.3880		464.5324		466.9599		469.5861		472.8084		475.6258		477.3486		482.6915		484.2539		488.6784		493.3161		496.5653		503.0494		506.2689		512.0897		516.8348		522.2354		528.6538		535.9917		543.2461		551.3698		561.2237		572.1526		582.1673		594.8594		608.0681		623.4707		638.0989		655.1949		674.5435		693.5370		716.7160		738.9268		761.9732		782.3411		793.2164		793.1346		778.5210		743.7434		700.4677		656.3304		620.9085		593.0401		570.4579		551.7632		540.3576		528.7819		517.5917		512.1017		504.7805		499.2982		494.8779		490.3653		487.3981		484.3038		481.4449		479.5949		477.2286		474.2028		474.4026		471.1535		468.9982		467.7706		467.2975		465.6396		464.1934		462.3912		462.1040		459.2093		
 0.140		427.0954		428.3786		430.4100		431.5896		432.9744		434.5132		435.8727		436.3722		438.5400		439.6105		441.6124		443.4871		444.3148		447.1598		448.9180		450.7289		452.1775		456.8708		458.5851		459.0424		462.3403		464.5482		466.9480		469.5208		472.7713		475.5201		477.2794		482.7131		484.2404		488.6417		493.3209		496.4765		502.9644		506.2175		511.9360		516.7194		522.1384		528.5014		535.8425		543.0789		551.1523		560.9637		571.8764		581.9065		594.4814		607.5659		622.9372		637.4509		654.4734		673.7879		692.6735		715.6954		737.8390		760.4742		779.7670		790.0653		790.6967		776.9885		744.2198		702.3510		659.6062		623.9909		595.4971		572.5203		553.2673		541.4248		529.6137		518.2257		512.5946		505.1742		499.6192		495.1212		490.5420		487.5484		484.4774		481.5112		479.7129		477.3594		474.3008		474.5193		471.2364		469.0667		467.9212		467.4315		465.8293		464.3445		462.6564		462.3470		459.5546		
 0.150		427.0830		428.3857		430.4174		431.6106		432.9784		434.5408		435.9161		436.3312		438.5106		439.5284		441.5999		443.4821		444.2934		447.1232		448.9440		450.7144		452.1409		456.8125		458.6138		459.0097		462.2927		464.5640		466.9361		469.4555		472.7343		475.4143		477.2101		482.7346		484.2270		488.6051		493.3258		496.3877		502.8794		506.1661		511.7824		516.6040		522.0414		528.3490		535.6934		542.9118		550.9347		560.7036		571.6003		581.6457		594.1034		607.0638		622.4037		636.8030		653.7519		673.0324		691.8100		714.6748		736.7513		759.2902		778.5171		788.4119		788.4213		775.4560		744.6961		704.2343		662.8819		627.0733		597.9542		574.5828		554.7715		542.4920		530.4455		518.8597		513.0875		505.5678		499.9402		495.3644		490.7187		487.6986		484.6510		481.5776		479.8310		477.4901		474.3988		474.6359		471.3193		469.1352		468.0718		467.5655		466.0191		464.4955		462.9216		462.5899		459.9000		
 0.160		427.0705		428.3928		430.4248		431.6317		432.9824		434.5684		435.9595		436.2901		438.4811		439.4464		441.5875		443.4770		444.2720		447.0866		448.9700		450.6999		452.1042		456.7542		458.6425		458.9770		462.2450		464.5797		466.9243		469.3901		472.6973		475.3086		477.1409		482.7562		484.2136		488.5684		493.3306		496.2989		502.7944		506.1147		511.6287		516.4886		521.9444		528.1967		535.5442		542.7446		550.7172		560.4435		571.3241		581.3850		593.7254		606.5617		621.8702		636.1550		653.0304		672.2769		690.9465		713.6541		735.6635		758.1061		777.2672		787.3931		787.7072		774.2094		745.1724		706.1176		666.1577		630.1557		600.4112		576.6452		556.2757		543.5593		531.2774		519.4938		513.5805		505.9614		500.2611		495.6077		490.8954		487.8489		484.8246		481.6439		479.9490		477.6208		474.4969		474.7525		471.4022		469.2036		468.2224		467.6996		466.2088		464.6465		463.1868		462.8329		460.2454		
 0.170		427.0580		428.3999		430.4322		431.6528		432.9864		434.5960		436.0029		436.2490		438.4516		439.3643		441.5750		443.4720		444.2506		447.0501		448.9960		450.6854		452.0675		456.6959		458.6711		458.9443		462.1974		464.5955		466.9124		469.3248		472.6603		475.2028		477.0716		482.7778		484.2002		488.5317		493.3354		496.2101		502.7094		506.0633		511.4750		516.3732		521.8474		528.0443		535.3950		542.5774		550.4997		560.1835		571.0479		581.1242		593.3474		606.0595		621.3367		635.5071		652.3089		671.5213		690.0830		712.6335		734.5758		756.9221		776.0173		786.3743		786.9931		773.9985		745.7018		708.0008		669.4334		633.2381		602.8682		578.7076		557.7799		544.6265		532.1092		520.1278		514.0734		506.3551		500.5821		495.8509		491.0721		487.9991		484.9982		481.7102		480.0671		477.7515		474.5949		474.8691		471.4851		469.2721		468.3730		467.8336		466.3985		464.7975		463.4520		463.0758		460.5908		
 0.180		427.0507		428.4070		430.4395		431.6745		432.9922		434.6228		436.0463		436.2103		438.4222		439.2823		441.5626		443.4669		444.2293		447.0135		449.0221		450.6709		452.0309		456.6376		458.6998		458.9116		462.1497		464.6113		466.9005		469.2595		472.6232		475.0971		477.0023		482.7993		484.1867		488.4950		493.3402		496.1213		502.6244		506.0120		511.3213		516.2578		521.7505		527.8919		535.2459		542.4102		550.2822		559.9234		570.7718		580.8634		592.9694		605.5574		620.8032		634.8591		651.5874		670.7658		689.2194		711.6129		733.4880		755.7380		774.7673		785.3556		786.2790		773.7877		746.2969		709.4568		672.7092		636.3204		605.3252		580.7701		559.2840		545.6937		532.9411		520.7618		514.5663		506.7487		500.9031		496.0942		491.2488		488.1494		485.1718		481.7765		480.1851		477.8823		474.6929		474.9858		471.5680		469.3405		468.5236		467.9676		466.5883		464.9486		463.7172		463.3188		460.9362		
 0.190		427.0706		428.4142		430.4469		431.7039		433.0160		434.6397		436.0896		436.2049		438.4095		439.2002		441.5501		443.4619		444.2079		446.9791		449.0481		450.6576		451.9942		456.5793		458.7264		458.8790		462.1043		464.6270		466.8886		469.1941		472.5862		474.9914		476.9331		482.8209		484.1733		488.4583		493.3450		496.0325		502.5395		505.9606		511.1676		516.1424		521.6535		527.7395		535.0967		542.2431		550.0647		559.6633		570.4956		580.6027		592.5914		605.0553		620.2697		634.2112		650.8659		670.0103		688.3559		710.5923		732.4003		754.5540		773.5174		784.3368		785.5649		773.5769		746.8920		710.6016		674.6771		639.4028		607.7823		582.8325		560.7882		546.7609		533.7729		521.3958		515.0592		507.1424		501.2241		496.3374		491.4255		488.2996		485.3454		481.8428		480.3031		478.0130		474.7910		475.1024		471.6509		469.4090		468.6742		468.1016		466.7780		465.0996		463.9824		463.5617		461.2816		
 0.200		427.0904		428.4185		430.4468		431.7333		433.0398		434.6567		436.1349		436.1995		438.4092		439.1380		441.5466		443.4632		444.1776		446.9479		449.0775		450.6745		451.9605		456.5238		458.7453		458.8456		462.0683		464.6856		466.8768		469.1111		472.5461		474.8779		476.8638		482.8368		484.1476		488.4216		493.3426		495.9437		502.4555		505.9051		511.0139		516.0249		521.5565		527.5872		534.9475		542.0759		549.8472		559.4032		570.2195		580.3419		592.2134		604.5532		619.7362		633.5632		650.1444		669.2548		687.4924		709.5717		731.3126		753.3699		772.2675		783.3181		784.8509		773.3661		747.4870		711.7465		676.2775		641.2546		610.1344		584.8950		562.2924		547.8281		534.6047		522.0299		515.5521		507.5360		501.5450		496.5807		491.6022		488.4499		485.5190		481.9091		480.4212		478.1437		474.8890		475.2190		471.7338		469.4775		468.8248		468.2356		466.9678		465.2506		464.2476		463.8047		461.6270		
 0.210		427.1102		428.4217		430.4459		431.7626		433.0637		434.6736		436.1809		436.1941		438.4089		439.1047		441.5535		443.4707		444.1342		446.9167		449.1185		450.6914		451.9416		456.5221		458.7642		458.8053		462.0323		464.7493		466.8649		469.0246		472.5060		474.7618		476.7972		482.8416		484.1072		488.3844		493.3085		495.8622		502.3830		505.7824		510.8854		515.8648		521.4595		527.4381		534.7948		541.9087		549.6296		559.1428		569.9433		580.0811		591.8354		604.0510		619.2027		632.9153		649.4229		668.4992		686.6289		708.5511		730.2248		752.1859		771.0175		782.2993		784.1368		773.1553		748.0821		712.8913		677.8780		643.0191		611.9744		586.8220		563.7966		548.8953		535.4366		522.6639		516.0450		507.9297		501.8660		496.8240		491.7789		488.6001		485.6925		481.9754		480.5392		478.2745		474.9870		475.3356		471.8167		469.5459		468.9754		468.3696		467.1575		465.4016		464.5128		464.0476		461.9724		
 0.220		427.1300		428.4250		430.4451		431.7920		433.0875		434.6906		436.2270		436.1886		438.4086		439.0714		441.5604		443.4783		444.0907		446.8855		449.1596		450.7083		451.9227		456.5204		458.7831		458.7650		461.9963		464.8129		466.8531		468.9381		472.4660		474.6457		476.7362		482.8464		484.0668		488.3459		493.2745		495.8121		502.3106		505.6598		510.7638		515.7047		521.3668		527.2950		534.6398		541.7403		549.4121		558.8819		569.6618		579.8204		591.4574		603.5489		618.6692		632.2673		648.7014		667.7437		685.7654		707.5305		729.1371		751.0018		769.7676		781.2805		783.4227		772.9445		748.6772		714.0361		679.4785		644.7837		613.8145		588.5796		565.3819		550.0610		536.2684		523.2979		516.5380		508.3233		502.1870		497.0672		491.9556		488.7504		485.8661		482.0418		480.6573		478.4052		475.0851		475.4523		471.8996		469.6144		469.1260		468.5036		467.3472		465.5526		464.7780		464.2906		462.3178		
 0.230		427.1498		428.4283		430.4443		431.8214		433.1113		434.7075		436.2731		436.1832		438.4082		439.0381		441.5673		443.4858		444.0473		446.8544		449.2006		450.7252		451.9039		456.5187		458.8020		458.7246		461.9603		464.8766		466.8413		468.8516		472.4259		474.5296		476.6752		482.8512		484.0264		488.3074		493.2405		495.7620		502.2381		505.5372		510.6423		515.5446		521.2873		527.1520		534.4848		541.5430		549.2011		558.6209		569.3780		579.5663		591.0939		603.0468		618.1001		631.6154		647.9799		666.9877		684.9019		706.5099		728.0493		749.8178		768.5177		780.2618		782.7086		772.7337		749.2722		715.1810		681.0789		646.5482		615.6546		590.3371		566.9842		551.4975		537.3361		524.0837		517.0856		508.7170		502.5080		497.3105		492.1323		488.9006		486.0397		482.1081		480.7753		478.5359		475.1831		475.5689		471.9825		469.6828		469.2766		468.6376		467.5370		465.7037		465.0432		464.5336		462.6632		
 0.240		427.1696		428.4316		430.4435		431.8507		433.1352		434.7245		436.3192		436.1778		438.4079		439.0047		441.5742		443.4933		444.0039		446.8232		449.2416		450.7421		451.8850		456.5169		458.8208		458.6843		461.9243		464.9403		466.8294		468.7651		472.3859		474.4135		476.6142		482.8560		483.9861		488.2689		493.2064		495.7119		502.1656		505.4145		510.5208		515.3845		521.2078		527.0089		534.3298		541.3458		548.9906		558.3600		569.0942		579.3166		590.7630		602.5644		617.5269		630.9634		647.2624		666.2062		684.0384		705.4808		726.9605		748.6337		767.2678		779.2430		781.9945		772.5228		749.8673		716.3258		682.6794		648.3128		617.4947		592.0947		568.5866		552.9341		538.4412		525.0253		517.8684		509.3519		503.0749		497.6972		492.4054		489.1174		486.2472		482.1914		480.8951		478.6666		475.2811		475.6855		472.0654		469.7513		469.4272		468.7716		467.7267		465.8547		465.3084		464.7765		463.0086		
 0.250		427.1895		428.4349		430.4427		431.8801		433.1590		434.7414		436.3652		436.1724		438.4076		438.9714		441.5811		443.5008		443.9605		446.7920		449.2826		450.7590		451.8661		456.5152		458.8397		458.6439		461.8883		465.0039		466.8176		468.6786		472.3458		474.2974		476.5531		482.8609		483.9457		488.2304		493.1724		495.6618		502.0931		505.2919		510.3993		515.2244		521.1284		526.8659		534.1748		541.1485		548.7801		558.0991		568.8103		579.0669		590.4321		602.0830		616.9537		630.3114		646.5669		665.4246		683.1606		704.4466		725.8172		747.3887		766.0178		778.2243		781.2804		772.3120		750.4624		717.4706		684.2798		650.0773		619.3347		593.8522		570.1889		554.3706		539.5464		525.9669		518.6512		510.0010		503.7314		498.1971		492.8175		489.4939		486.5999		482.4477		481.1323		478.8632		475.4556		475.8184		472.2036		469.8756		469.5533		468.9017		467.8387		465.9577		465.4734		464.9087		463.2049		
 0.260		427.2093		428.4382		430.4419		431.9095		433.1828		434.7584		436.4113		436.1670		438.4072		438.9381		441.5880		443.5084		443.9171		446.7608		449.3237		450.7759		451.8472		456.5135		458.8586		458.6036		461.8524		465.0676		466.8058		468.5921		472.3058		474.1813		476.4921		482.8657		483.9053		488.1919		493.1383		495.6117		502.0207		505.1693		510.2777		515.0642		521.0489		526.7228		534.0198		540.9513		548.5696		557.8381		568.5265		578.8172		590.1011		601.6016		616.3805		629.6593		645.8713		664.6431		682.2741		703.4124		724.6739		746.1390		764.7679		777.2055		780.5725		772.1012		751.0574		718.6154		685.8803		651.8418		621.1748		595.6098		571.7913		555.8072		540.6516		526.9085		519.4340		510.6502		504.3879		498.6971		493.2296		489.8704		486.9526		482.7041		481.3695		479.0636		475.6391		475.9544		472.3562		470.0190		469.6690		469.0300		467.9070		466.0305		465.5671		464.9539		463.2742		
 0.270		427.2291		428.4414		430.4411		431.9388		433.2067		434.7753		436.4574		436.1615		438.4069		438.9047		441.5949		443.5159		443.8736		446.7296		449.3647		450.7928		451.8284		456.5118		458.8775		458.5633		461.8164		465.1313		466.7940		468.5056		472.2657		474.0652		476.4311		482.8705		483.8650		488.1534		493.1043		495.5616		501.9482		505.0466		510.1562		514.9041		520.9694		526.5797		533.8648		540.7540		548.3591		557.5772		568.2427		578.5675		589.7702		601.1202		615.8073		629.0073		645.1757		663.8615		681.3875		702.3782		723.5306		744.8894		763.4940		776.1867		780.0056		771.9252		751.6525		719.7603		687.4808		653.6064		623.0149		597.3674		573.3936		557.2438		541.7568		527.8502		520.2167		511.2993		505.0444		499.1970		493.6417		490.2469		487.3053		482.9604		481.6067		479.2640		475.8226		476.0903		472.5088		470.1623		469.7847		469.1582		467.9752		466.1034		465.6609		464.9991		463.3435		
 0.280		427.2489		428.4447		430.4403		431.9682		433.2305		434.7923		436.5034		436.1561		438.4066		438.8714		441.6018		443.5234		443.8302		446.6984		449.4057		450.8097		451.8095		456.5100		458.8964		458.5229		461.7804		465.1949		466.7821		468.4191		472.2256		473.9491		476.3701		482.8753		483.8246		488.1149		493.0702		495.5115		501.8757		504.9240		510.0347		514.7440		520.8899		526.4367		533.7098		540.5567		548.1486		557.3163		567.9589		578.3178		589.4393		600.6388		615.2341		628.3553		644.4801		663.0799		680.5010		701.3440		722.3873		743.6397		762.2153		775.1120		779.4387		771.8465		752.2476		720.9051		689.0812		655.3709		624.8549		599.1249		574.9960		558.6803		542.8620		528.7918		520.9995		511.9484		505.7009		499.6970		494.0539		490.6233		487.6579		483.2167		481.8439		479.4644		476.0060		476.2262		472.6614		470.3057		469.9004		469.2864		468.0435		466.1763		465.7547		465.0443		463.4128		
 0.290		427.2687		428.4480		430.4395		431.9975		433.2543		434.8092		436.5495		436.1507		438.4063		438.8381		441.6087		443.5309		443.7868		446.6672		449.4467		450.8266		451.7906		456.5083		458.9153		458.4826		461.7444		465.2586		466.7703		468.3326		472.1856		473.8330		476.3090		482.8801		483.7842		488.0764		493.0362		495.4614		501.8032		504.8014		509.9131		514.5839		520.8104		526.2936		533.5548		540.3595		547.9381		557.0554		567.6751		578.0681		589.1084		600.1574		614.6609		627.7032		643.7845		662.2984		679.6145		700.3098		721.2440		742.3900		760.9366		774.0340		778.8718		771.7677		752.8206		722.1104		690.6817		657.1354		626.6950		600.8825		576.5983		560.1169		543.9672		529.7334		521.7823		512.5976		506.3573		500.1969		494.4660		490.9998		488.0106		483.4731		482.0812		479.6647		476.1895		476.3621		472.8140		470.4491		470.0161		469.4147		468.1118		466.2491		465.8484		465.0894		463.4821		
 0.300		427.2886		428.4513		430.4387		432.0269		433.2782		434.8262		436.5956		436.1453		438.4059		438.8047		441.6155		443.5385		443.7434		446.6360		449.4878		450.8434		451.7717		456.5066		458.9342		458.4423		461.7084		465.3223		466.7585		468.2461		472.1455		473.7169		476.2480		482.8850		483.7439		488.0379		493.0022		495.4112		501.7308		504.6787		509.7916		514.4238		520.7309		526.1506		533.3999		540.1622		547.7276		556.7944		567.3912		577.8184		588.7774		599.6760		614.0877		627.0512		643.0889		661.5168		678.7280		699.2756		720.1008		741.1403		759.6579		772.9560		778.3049		771.6890		753.2804		723.4126		692.3090		658.9000		628.5351		602.6401		578.2007		561.5534		545.0724		530.6750		522.5651		513.2467		507.0138		500.6969		494.8781		491.3763		488.3633		483.7294		482.3184		479.8651		476.3730		476.4980		472.9666		470.5925		470.1318		469.5429		468.1800		466.3220		465.9422		465.1346		463.5514		
 0.310		427.2760		428.4214		430.4143		432.0193		433.2658		434.8029		436.5982		436.1293		438.3923		438.7798		441.6165		443.5432		443.6998		446.6050		449.5288		450.8603		451.7529		456.5049		458.9530		458.4019		461.6724		465.3859		466.7467		468.1596		472.1055		473.6008		476.1870		482.8898		483.7035		487.9994		492.9681		495.3611		501.6583		504.5561		509.6701		514.2637		520.6515		526.0075		533.2449		539.9650		547.5171		556.5335		567.1074		577.5687		588.4465		599.1946		613.5145		626.3991		642.3933		660.7352		677.8414		698.2414		718.9575		739.8906		758.3791		771.8781		777.7381		771.6103		753.7402		724.7147		693.9440		660.6786		630.3761		604.3976		579.8031		562.9900		546.1775		531.6166		523.3479		513.8958		507.6703		501.1968		495.2902		491.7527		488.7160		483.9858		482.5556		480.0655		476.5565		476.6339		473.1192		470.7359		470.2475		469.6711		468.2483		466.3949		466.0360		465.1798		463.6207		
 0.320		427.2456		428.3699		430.3718		431.9783		433.2142		434.7275		436.5315		436.0933		438.3467		438.7800		441.5944		443.5328		443.6555		446.5777		449.4508		450.7733		451.7206		456.4661		458.8880		458.3328		461.6241		465.3635		466.7244		468.0859		472.0497		473.5143		476.1247		482.8834		483.6631		487.9609		492.9341		495.3110		501.5858		504.4335		509.5485		514.1036		520.5720		525.8644		533.0899		539.7677		547.3066		556.2726		566.8236		577.3190		588.1156		598.7132		612.9413		625.7471		641.6977		659.9537		676.9549		697.2072		717.8142		738.6410		757.1004		770.8001		777.1712		771.5315		754.2000		726.0169		695.5790		662.4582		632.2225		606.1318		581.4054		564.4265		547.2827		532.5582		524.1307		514.5450		508.3268		501.6967		495.7024		492.1292		489.0686		484.2421		482.7928		480.2659		476.7399		476.7699		473.2718		470.8793		470.3632		469.7994		468.3165		466.4677		466.1297		465.2250		463.6900		
 0.330		427.2152		428.3183		430.3292		431.9373		433.1626		434.6520		436.4647		436.0574		438.3012		438.7802		441.5723		443.5225		443.6111		446.5504		449.3721		450.6784		451.6863		456.4186		458.7949		458.2503		461.5683		465.2734		466.6915		468.0291		471.9633		473.5122		476.0562		482.7635		483.5486		487.8093		492.8405		495.2226		501.4672		504.2992		509.4140		513.9458		520.4769		525.7124		532.9349		539.5704		547.0961		556.0116		566.5398		577.0693		587.7847		598.2318		612.3681		625.0951		641.0021		659.1721		676.0684		696.1730		716.6709		737.3913		755.8217		769.7221		776.6043		771.4528		754.6598		727.3190		697.2141		664.2377		634.0689		607.8480		582.9615		565.8443		548.3879		533.4998		524.9135		515.1941		508.9833		502.1967		496.1145		492.5057		489.4213		484.4984		483.0300		480.4663		476.9234		476.9058		473.4244		471.0227		470.4789		469.9276		468.3848		466.5406		466.2235		465.2702		463.7593		
 0.340		427.1848		428.2668		430.2866		431.8962		433.1110		434.5765		436.3979		436.0214		438.2556		438.7805		441.5501		443.5121		443.5667		446.5231		449.2935		450.5835		451.6520		456.3711		458.7018		458.1679		461.5126		465.1832		466.6587		467.9723		471.8769		473.5101		475.9877		482.6435		483.4341		487.6477		492.7356		495.1213		501.3259		504.1561		509.2643		513.7922		520.3277		525.4740		532.7169		539.3820		546.8574		555.7434		566.2229		576.7964		587.4537		597.7504		611.7949		624.4430		640.3066		658.3905		675.1819		695.1388		715.5276		736.1416		754.5430		768.6441		776.0374		771.3741		755.1196		728.6211		698.8491		666.0172		635.9152		609.5642		584.5045		567.2152		549.4931		534.4414		525.6963		515.8432		509.6398		502.6966		496.5266		492.8822		489.7740		484.7548		483.2672		480.6667		477.1069		477.0417		473.5769		471.1661		470.5946		470.0558		468.4531		466.6135		466.3172		465.3154		463.8287		
 0.350		427.1544		428.2153		430.2440		431.8552		433.0594		434.5010		436.3311		435.9854		438.2101		438.7807		441.5280		443.5017		443.5224		446.4958		449.2148		450.4886		451.6177		456.3236		458.6088		458.0855		461.4569		465.0931		466.6259		467.9154		471.7905		473.5080		475.9193		482.5235		483.3196		487.4862		492.6307		495.0200		501.1846		504.0130		509.1147		513.6386		520.1784		525.2356		532.4966		539.1956		546.6040		555.4675		565.8321		576.3314		587.0364		597.3068		611.2486		623.8102		639.6110		657.6090		674.2953		694.1045		714.3843		734.8919		753.2643		767.5661		775.4705		771.2954		755.5794		729.9233		700.4841		667.7967		637.7616		611.2804		586.0476		568.5862		550.6177		535.4017		526.4792		516.4623		510.2948		503.1966		496.9387		493.2586		490.1266		485.0111		483.5044		480.8671		477.2904		477.1776		473.7295		471.3095		470.7103		470.1841		468.5213		466.6863		466.4110		465.3605		463.8980		
 0.360		427.1240		428.1637		430.2015		431.8142		433.0077		434.4255		436.2643		435.9495		438.1645		438.7809		441.5059		443.4913		443.4780		446.4685		449.1361		450.3937		451.5834		456.2761		458.5157		458.0031		461.4012		465.0030		466.5930		467.8586		471.7041		473.5058		475.8508		482.4036		483.2051		487.3247		492.5259		494.9188		501.0433		503.8700		508.9650		513.4850		520.0292		524.9972		532.2763		539.0091		546.3507		555.1916		565.4413		575.8664		586.6100		596.8824		610.7412		623.2726		638.9652		656.8128		673.4313		693.0703		713.2410		733.6422		751.9855		766.4882		774.9036		771.2166		756.0392		731.2254		702.1191		669.5762		639.6080		612.9966		587.5906		569.9571		551.7768		536.4294		527.2885		517.0586		510.9494		503.7055		497.3508		493.6079		490.4793		485.2674		483.7405		481.0675		477.4739		477.3186		473.8821		471.4529		470.8260		470.3118		468.5896		466.7592		466.5038		465.4057		463.9673		
 0.370		427.0936		428.1122		430.1589		431.7732		432.9561		434.3501		436.1975		435.9135		438.1189		438.7811		441.4838		443.4810		443.4336		446.4412		449.0575		450.2988		451.5491		456.2286		458.4226		457.9207		461.3454		464.9128		466.5602		467.8018		471.6177		473.5037		475.7823		482.2836		483.0906		487.1632		492.4210		494.8175		500.9019		503.7269		508.8154		513.3314		519.8799		524.7589		532.0560		538.8227		546.0974		554.9156		565.0506		575.4015		586.1835		596.4580		610.2337		622.7349		638.3254		656.0066		672.6339		692.1623		712.1586		732.3994		750.7068		765.4102		774.3367		771.1379		756.4990		732.5276		703.7542		671.3557		641.4543		614.7128		589.1337		571.3281		552.9359		537.4570		528.0979		517.6548		511.6039		504.2518		497.7771		493.9492		490.8252		485.5333		483.9758		481.2691		477.6581		477.4733		474.0336		471.5718		470.9364		470.4222		468.6553		466.8511		466.5892		465.4509		464.0237		
 0.380		427.0632		428.0606		430.1163		431.7321		432.9045		434.2746		436.1307		435.8775		438.0734		438.7814		441.4617		443.4706		443.3892		446.4139		448.9788		450.2039		451.5148		456.1811		458.3295		457.8383		461.2897		464.8227		466.5274		467.7450		471.5313		473.5016		475.7138		482.1637		482.9761		487.0017		492.3161		494.7163		500.7606		503.5838		508.6657		513.1778		519.7307		524.5205		531.8357		538.6362		545.8440		554.6397		564.6598		574.9365		585.7570		596.0336		609.7263		622.1972		637.6856		655.2005		671.8365		691.2711		711.1352		731.2877		749.5086		764.3322		773.7698		771.0592		756.9587		733.8297		705.3892		673.1352		643.3007		616.4290		590.6767		572.6990		554.0950		538.4847		528.9073		518.2510		512.2584		504.7981		498.2036		494.2904		491.1426		485.8201		484.2111		481.4946		477.8657		477.6280		474.1818		471.6896		471.0467		470.5325		468.7210		466.9459		466.6745		465.4824		464.0772		
 0.390		427.0328		428.0091		430.0737		431.6911		432.8529		434.1991		436.0639		435.8416		438.0278		438.7816		441.4396		443.4602		443.3449		446.3866		448.9002		450.1091		451.4805		456.1336		458.2365		457.7558		461.2340		464.7325		466.4945		467.6882		471.4448		473.4995		475.6454		482.0437		482.8616		486.8402		492.2112		494.6150		500.6193		503.4408		508.5161		513.0243		519.5815		524.2821		531.6154		538.4497		545.5907		554.3637		564.2691		574.4715		585.3306		595.6092		609.2188		621.6596		637.0458		654.3943		671.0392		690.3799		710.1118		730.1760		748.3747		763.2996		773.0513		770.9804		757.4185		735.1319		707.0242		674.9147		645.1470		618.1452		592.2198		574.0700		555.2541		539.5123		529.7167		518.8473		512.9129		505.3444		498.6300		494.6317		491.4600		486.1069		484.4465		481.7201		478.0733		477.7826		474.3300		471.8074		471.1569		470.6429		468.7867		467.0407		466.7599		465.5101		464.1308		
 0.400		427.0024		427.9575		430.0312		431.6501		432.8013		434.1236		435.9972		435.8056		437.9823		438.7818		441.4174		443.4498		443.3005		446.3593		448.8215		450.0142		451.4462		456.0861		458.1434		457.6734		461.1783		464.6424		466.4617		467.6314		471.3584		473.4974		475.5769		481.9238		482.7471		486.6787		492.1063		494.5137		500.4780		503.2977		508.3665		512.8707		519.4322		524.0437		531.3951		538.2633		545.3373		554.0878		563.8783		574.0066		584.9041		595.1849		608.7114		621.1219		636.4059		653.5881		670.2418		689.4888		709.0884		729.0642		747.2409		762.2681		772.1155		770.4808		757.8412		736.4340		708.6593		676.6942		646.9934		619.8613		593.7628		575.4409		556.4132		540.5400		530.5261		519.4435		513.5674		505.8907		499.0565		494.9730		491.7774		486.3936		484.6818		481.9455		478.2809		477.9373		474.4783		471.9251		471.2671		470.7532		468.8524		467.1356		466.8453		465.5377		464.1844		
 0.410		426.9720		427.9060		429.9886		431.6090		432.7497		434.0481		435.9304		435.7696		437.9367		438.7821		441.3953		443.4395		443.2561		446.3320		448.7429		449.9193		451.4119		456.0386		458.0503		457.5910		461.1225		464.5522		466.4289		467.5746		471.2720		473.4953		475.5084		481.8038		482.6326		486.5172		492.0014		494.4125		500.3367		503.1546		508.2168		512.7171		519.2830		523.8053		531.1748		538.0768		545.0840		553.8118		563.4875		573.5416		584.4776		594.7605		608.2040		620.5843		635.7661		652.7820		669.4444		688.5976		708.0650		727.9525		746.1070		761.2366		771.1798		769.8003		757.5585		737.4887		710.2943		678.4737		648.8398		621.5775		595.3059		576.8119		557.5723		541.5676		531.3354		520.0398		514.2219		506.4370		499.4830		495.3143		492.0948		486.6804		484.9171		482.1710		478.4885		478.0920		474.6265		472.0429		471.3774		470.8635		468.9181		467.2304		466.9306		465.5654		464.2379		
 0.420		426.9416		427.8533		429.9460		431.5680		432.6981		433.9727		435.8636		435.7337		437.8912		438.7823		441.3732		443.4291		443.2118		446.3046		448.6642		449.8244		451.3776		455.9911		457.9572		457.5086		461.0668		464.4621		466.3961		467.5178		471.1856		473.4932		475.4399		481.6839		482.5181		486.3557		491.8965		494.3112		500.1953		503.0115		508.0672		512.5635		519.1338		523.5669		530.9545		537.8904		544.8306		553.5359		563.0968		573.0766		584.0512		594.3361		607.6965		620.0466		635.1263		651.9758		668.6470		687.7064		707.0416		726.8408		744.9731		760.2051		770.2440		769.1198		757.2757		737.8744		711.4752		680.2532		650.6861		623.2937		596.8489		578.1828		558.7314		542.5953		532.1448		520.6360		514.8764		506.9833		499.9095		495.6555		492.4121		486.9672		485.1524		482.3964		478.6961		478.2466		474.7748		472.1607		471.4876		470.9739		468.9838		467.3252		467.0160		465.5931		464.2915
