Repository: katya5226/TCCbuilderApp

# TCCbuilderApp

The original code was forked from the project CircuitJS1 (Copyright(C) Paul Falstad and Iain Sharp, https://github.com/pfalstad/circuitjs1).
To build your own application, see the instructions available at https://github.com/pfalstad/circuitjs1 (README).

TCCbuilder is the world's first open-source tool for modelling macroscopic solid-state, mechanic, and fluidic thermal control elements (TCEs) and thermal control circuits (TCCs) with a graphical user interface and a library of materials and TCEs.
The library of materials contains relevant materials and their properties, that are needed for building and modelling of TCEs and TCCs. It is available at https://github.com/katya5226/TCCMaterialLibrary. Graphical representation of the properties is available at https://matview.tccbuilder.org/.
The library of TCEs contains some of the already built and tested TCEs from literature, especially their dimensions and effective values of thermal conductivity, heat capacity, and density. It is available at https://github.com/katya5226/TCE-Library.

The vision of TCCbuilder is to provide an important bridge between fundamental research and the development of real systems in the fields of cryogenics, energy conversion, microfluidics, biology, chemistry and pharmaceuticals, building, space, sensor technology and caloric cooling.
Researchers around the world are kindly invited to contribute to the project, whether to improve functionality or to add TCEs and materials to the library. Any feedback is also very welcome, fell free to post issues in any of the TCCbuilder repositories.

Live version of the app is available at  https://app.tccbuilder.org.

# TCCMaterialLibrary

When adding a material, first read Material classification.docx.
Make a folder for the material named with its ID and short name (see Material classification.xlsx for ID creation).
Create two subfolders: appInfo and data.
Input all the necessary files (in right format) in the folders (see Material classification.docx).
Add the material to the Material classification.xlsx tables.
Add the flags of the material to materials_flags.csv.

File: src/lahde/tccbuilder/public/TCCMaterialLibrary/310001-P(VDF_TrFE)/data/dS Iso-T-Direct measure-at 83.2 Elec Field.txt
ta from: Electrocaloric Effect in Ferroelectric P(VDF-TrFE) Copolymers. S. G. LU, B. ROZIC, Z. KUTNJIAK and Q. M. ZHANG.Integrated Ferroelectrics, 125:176–185, 2011. DOI: 10.1080/10584587.2011.574491. Fig 6 (a) Directly measured delta S as a function of temperature under several electric fields for unstretched P(VDF-TrFE) 55/45 mol% copolymers.
@ 83.2 MV/m Electric Field

IMPORTANT NOTE: 
1-The material is probably the free-standing films fabricated using a solution cast method. Thickness in the range of 4 µm to 6 µm. 
2- The electric field for the "indirect data from Science" is not clearly mentioned here, however, in Fig 6 (b), which is the adiabatic temperature changes, it corresponds tor 134 MV / m field. Perhaps the same is true here as well.


T (deg C)	ds(J/(kgK))
													
28.4335	3.69
39.4744	5.2
46.3713	7.1
56.4559	9.1
69.8296	18.87
79.7693	14.41
83.5221	10.78
90.4914	8.88

File: src/lahde/tccbuilder/public/TCCMaterialLibrary/310001-P(VDF_TrFE)/data/dT Adia-T-Direct measure-at 120 Elec Field.txt
Data from: Electrocaloric Effect in Ferroelectric P(VDF-TrFE) Copolymers. S. G. LU, B. ROZIC, Z. KUTNJIAK and Q. M. ZHANG. Integrated Ferroelectrics, 125:176–185, 2011. DOI: 10.1080/10584587.2011.574491. Fig 6 (b) Directly measured delta T as a function of temperature under several electric fields for unstretched P(VDF-TrFE) 55/45 mol% copolymers.
@ 120 MV/m Electric Field

IMPORTANT NOTE: 
1-The material is probably the free-standing films fabricated using a solution cast method. Thickness in the range of 4 µm to 6 µm. 

T (deg C) dT (deg C)

28.4399	1.54
37.7485	1.74
49.928	2.7
60.1066	3.79
70.1257	7.83
80.0577	5.39
85.031	3.99
90.5553	3.32

File: src/lahde/tccbuilder/public/TCCMaterialLibrary/310001-P(VDF_TrFE)/data/dT Adia-T-Direct measure-at 83.2 Elec Field.txt
Data from: Electrocaloric Effect in Ferroelectric P(VDF-TrFE) Copolymers. S. G. LU, B. ROZIC, Z. KUTNJIAK and Q. M. ZHANG. Integrated Ferroelectrics, 125:176–185, 2011. DOI: 10.1080/10584587.2011.574491. Fig 6 (b) Directly measured delta T as a function of temperature under several electric fields for unstretched P(VDF-TrFE) 55/45 mol% copolymers.
@ 83.2 MV/m Electric Field

IMPORTANT NOTE: 
1-The material is probably the free-standing films fabricated using a solution cast method. Thickness in the range of 4 µm to 6 µm. 

T (deg C) dT (deg C)

28.5269	0.93
39.4305	1.36
46.4772	1.93
56.4092	2.54
69.8792	5.51
79.8982	4.31
83.5086	3.29
90.6423	2.73
