Repository: katya5226/TCCbuilderApp

# TCCbuilderApp

The original code was forked from the project CircuitJS1 (Copyright(C) Paul Falstad and Iain Sharp, https://github.com/pfalstad/circuitjs1).
To build your own application, see the instructions available at https://github.com/pfalstad/circuitjs1 (README).

TCCbuilder is the world's first open-source tool for modelling macroscopic solid-state, mechanic, and fluidic thermal control elements (TCEs) and thermal control circuits (TCCs) with a graphical user interface and a library of materials and TCEs.
The library of materials contains relevant materials and their properties, that are needed for building and modelling of TCEs and TCCs. It is available at https://github.com/katya5226/TCCMaterialLibrary. Graphical representation of the properties is available at https://matview.tccbuilder.org/.
The library of TCEs contains some of the already built and tested TCEs from literature, especially their dimensions and effective values of thermal conductivity, heat capacity, and density. It is available at https://github.com/katya5226/TCE-Library.

The vision of TCCbuilder is to provide an important bridge between fundamental research and the development of real systems in the fields of cryogenics, energy conversion, microfluidics, biology, chemistry and pharmaceuticals, building, space, sensor technology and caloric cooling.
Researchers around the world are kindly invited to contribute to the project, whether to improve functionality or to add TCEs and materials to the library. Any feedback is also very welcome, fell free to post issues in any of the TCCbuilder repositories.

Live version of the app is available at  https://app.tccbuilder.org.

# TCCMaterialLibrary

When adding a material, first read Material classification.docx.
Make a folder for the material named with its ID and short name (see Material classification.xlsx for ID creation).
Create two subfolders: appInfo and data.
Input all the necessary files (in right format) in the folders (see Material classification.docx).
Add the material to the Material classification.xlsx tables.
Add the flags of the material to materials_flags.csv.

File: src/lahde/tccbuilder/public/TCCMaterialLibrary/310001-P(VDF_TrFE)/data/Dielectric const-T- at 1 kHz.txt
Data From: Large Electrocaloric Effect in Ferroelectric Polymers Near Room Temperature. Bret Neese, Baojin Chu, Sheng-Guo Lu, Yong Wang, E. Furman, Q. M. Zhang. SCIENCE VOL 321 8 AUGUST 2008. DOI: 10.1126/science.1159655. Fig 1(a) The dielectric constant (K) of P(VDF-TrFE) 55/45 mol % copolymer films as a function of temperature measured at frequencies of 1, 10, and 100 kHz.
@ 1 kHz

IMPORTNAT NOTE: In this paper they dont mention it, but in the thesis on Neese, it says that a totaly different sample, thickness of 9 microns made by solution casting from DMF at 70-80 degrees C with simillar annealing, has been used for DSC and determinning the 
		Owing to the nature of the graph and the overlaps in it, it was not possible to exactly pin point all the data points, therefore, small errors should be expected. The data in the thesis was not much better.


T (degrees C)	K

20.8292	15.02
22.0591	15.74
24.4175	16.08
27.2958	17.32
32.5832	19.16
37.8706	21.35
43.0058	23.46
48.1791	26.10
51.3617	27.95
55.3177	30.83
56.2941	31.81
57.5240	32.85
58.2974	34.26
59.4767	35.75
60.4023	37.68
61.5815	40.13
62.5071	43.47
63.5341	48.31
64.5105	55.16
65.5882	63.14
66.6660	68.93
67.6930	71.49
68.7201	72.27
69.6457	72.27
70.6094	72.10
71.8012	71.58
72.6634	70.86
73.7919	70.34
74.9331	69.37
75.9601	68.50
77.0379	67.89
78.1664	66.74
79.1427	65.96
80.2712	65.16
81.2349	64.38
82.4267	63.23
84.2653	61.47
86.4208	59.80
88.5256	58.05
90.4276	56.38
92.4817	54.79
94.4343	53.58
96.5899	52.00
98.5933	50.76
99.8232	49.72

File: src/lahde/tccbuilder/public/TCCMaterialLibrary/310001-P(VDF_TrFE)/data/Dielectric const-T- at 10 kHz.txt
Data From: Large Electrocaloric Effect in Ferroelectric Polymers Near Room Temperature. Bret Neese, Baojin Chu, Sheng-Guo Lu, Yong Wang, E. Furman, Q. M. Zhang. SCIENCE VOL 321 8 AUGUST 2008. DOI: 10.1126/science.1159655. Fig 1(a) The dielectric constant (K) of P(VDF-TrFE) 55/45 mol % copolymer films as a function of temperature measured at frequencies of 1, 10, and 100 kHz.
@ 10 kHz

IMPORTNAT NOTE: In this paper they dont mention it, but in the thesis on Neese, it says that a totaly different sample, thickness of 9 microns made by solution casting from DMF at 70-80 degrees C with simillar annealing, has been used for DSC and determinning the 
		Owing to the nature of the graph and the overlaps in it, it was not possible to exactly pin point all the data points, therefore, small errors should be expected. The data in the thesis was not much better.


T (degrees C)	K

21.2857	14.50
23.2890	15.02
25.3939	15.48
27.4987	16.08
29.5021	16.60
32.6846	17.49
35.7151	18.90
38.8469	20.38
41.9154	21.61
46.9999	24.15
50.2332	25.73
52.2366	27.14
54.3414	28.73
56.3955	30.22
58.3989	32.50
60.4023	35.75
61.5307	38.12
62.6085	41.02
63.4834	45.06
64.5612	51.02
65.5375	58.39
66.7674	63.66
67.6930	66.48
68.7708	67.52
69.7471	67.89
70.6727	68.15
71.6364	67.72
72.7776	67.26
73.7919	66.74
74.9838	66.31
75.9601	65.59
77.0379	64.81
78.1664	64.12
78.9779	63.40
80.1571	62.53
81.1841	61.82
82.2112	60.86
83.2382	60.06
84.2653	59.37
85.3431	58.57
86.4208	57.87
87.2957	57.18
88.4242	56.46
89.4005	55.68
90.3261	54.71
91.3532	54.01
92.4310	53.58
93.4580	52.60
94.4343	51.82
95.5628	51.02
96.5899	50.41
97.6676	49.52
98.5933	48.74
99.6710	48.14

File: src/lahde/tccbuilder/public/TCCMaterialLibrary/310001-P(VDF_TrFE)/data/Dielectric const-T- at 100 kHz.txt
Data From: Large Electrocaloric Effect in Ferroelectric Polymers Near Room Temperature. Bret Neese, Baojin Chu, Sheng-Guo Lu, Yong Wang, E. Furman, Q. M. Zhang. SCIENCE VOL 321 8 AUGUST 2008. DOI: 10.1126/science.1159655. Fig 1(a) The dielectric constant (K) of P(VDF-TrFE) 55/45 mol % copolymer films as a function of temperature measured at frequencies of 1, 10, and 100 kHz.

@ 100 kHz

IMPORTNAT NOTE: In this paper they dont mention it, but in the thesis on Neese, it says that a totaly different sample, thickness of 9 microns made by solution casting from DMF at 70-80 degrees C with simillar annealing, has been used for DSC and determinning the 
		Owing to the nature of the graph and the overlaps in it, it was not possible to exactly pin point all the data points, therefore, small errors should be expected. The data in the thesis was not much better.


T (degrees C)	K 

20.3601	11.42
21.1335	11.70
22.2113	11.96
23.2383	12.48
26.4209	13.00
28.4750	13.63
30.5798	14.50
32.5832	15.11
34.6373	15.91
36.6914	16.86
38.8469	17.84
40.8376	18.62
42.7903	19.68
44.8951	20.55
45.8714	21.09
48.0270	22.05
50.1825	23.63
52.2366	24.69
54.2907	25.99
56.3955	27.86
57.3211	28.81
58.3989	29.96
59.5781	31.35
60.3515	32.76
61.5815	34.95
62.5578	37.51
63.6356	41.02
64.6119	46.29
65.5882	52.34
66.7167	57.18
67.6423	59.98
68.8215	61.21
69.6457	62.17
70.5586	62.45
71.6998	62.71
72.7776	62.53
73.7919	62.36
74.8824	62.27
75.9601	61.65
76.9745	61.13
78.1157	60.78
78.9779	60.06
80.1064	59.46
81.0320	58.93
82.2619	58.13
83.2890	57.53
84.3667	56.83
85.3938	56.12
86.3701	55.34
87.2957	54.62
88.3735	53.93
89.3498	53.23
90.4276	52.52
91.3025	51.74
92.3295	51.11
93.5087	50.41
94.5358	49.52
95.4107	49.00
96.4884	48.22
97.6676	47.51
98.5933	46.73
99.6203	46.12
