Repository: katya5226/TCCbuilderApp

# TCCbuilderApp

The original code was forked from the project CircuitJS1 (Copyright(C) Paul Falstad and Iain Sharp, https://github.com/pfalstad/circuitjs1).
To build your own application, see the instructions available at https://github.com/pfalstad/circuitjs1 (README).

TCCbuilder is the world's first open-source tool for modelling macroscopic solid-state, mechanic, and fluidic thermal control elements (TCEs) and thermal control circuits (TCCs) with a graphical user interface and a library of materials and TCEs.
The library of materials contains relevant materials and their properties, that are needed for building and modelling of TCEs and TCCs. It is available at https://github.com/katya5226/TCCMaterialLibrary. Graphical representation of the properties is available at https://matview.tccbuilder.org/.
The library of TCEs contains some of the already built and tested TCEs from literature, especially their dimensions and effective values of thermal conductivity, heat capacity, and density. It is available at https://github.com/katya5226/TCE-Library.

The vision of TCCbuilder is to provide an important bridge between fundamental research and the development of real systems in the fields of cryogenics, energy conversion, microfluidics, biology, chemistry and pharmaceuticals, building, space, sensor technology and caloric cooling.
Researchers around the world are kindly invited to contribute to the project, whether to improve functionality or to add TCEs and materials to the library. Any feedback is also very welcome, fell free to post issues in any of the TCCbuilder repositories.

Live version of the app is available at  https://app.tccbuilder.org.

# TCCMaterialLibrary

When adding a material, first read Material classification.docx.
Make a folder for the material named with its ID and short name (see Material classification.xlsx for ID creation).
Create two subfolders: appInfo and data.
Input all the necessary files (in right format) in the folders (see Material classification.docx).
Add the material to the Material classification.xlsx tables.
Add the flags of the material to materials_flags.csv.

File: src/lahde/tccbuilder/public/TCCMaterialLibrary/310006-P(VDF_TrFE_CFE)/data/dT Adia-T-Not stretched- at 100 Elec Field.txt
Data from "Tunable temperature dependence of electrocaloric effect in ferroelectric relaxor poly(vinylidene fluoride-trifluoroethylene-chlorofluoroethylene terpolymer" Xinyu Li, Xiao-shi Qian, S. G. Lu, Jiping Cheng, Zhao Fang, and Q. M. Zhang. APPLIED PHYSICS LETTERS 99, 052907 (2011). doi: 10.1063/1.3624533. View online: http://dx.doi.org/10.1063/1.3624533.
figure 1 (b) Adiabatic temperature changes as a function of sample temperature in non-stretched P(VDF-TrFE-CFE) 59.2/33.6/7.2 mol. % terpolymer under different constant electric field of 50 MV/m–100 MV/m 

material: 30 microns thicknesss - suspension polymerization process by Piezotech (France) + solution cast on glass plate + anneal 105 degrees C for >10 hours (this is different from their other papers)

100 MV/m Electric Field

	
T(deg C)	dT (deg C)

0.1545	6.27
5.0669	6.65
10.412	6.93
15.0444	7.00
19.9823	7.00
25.3274	7.22
29.9598	7.22
34.8723	7.22
40.2174	6.93
45.1298	6.77
50.0676	6.40
54.9801	6.33

File: src/lahde/tccbuilder/public/TCCMaterialLibrary/310006-P(VDF_TrFE_CFE)/data/dT Adia-T-Not stretched- at 40 Elec Field.txt
Data from "Tunable temperature dependence of electrocaloric effect in ferroelectric relaxor poly(vinylidene fluoride-trifluoroethylene-chlorofluoroethylene terpolymer" Xinyu Li, Xiao-shi Qian, S. G. Lu, Jiping Cheng, Zhao Fang, and Q. M. Zhang. APPLIED PHYSICS LETTERS 99, 052907 (2011). doi: 10.1063/1.3624533. View online: http://dx.doi.org/10.1063/1.3624533.
figure 1 (b) Adiabatic temperature changes as a function of sample temperature in non-stretched P(VDF-TrFE-CFE) 59.2/33.6/7.2 mol. % terpolymer under different constant electric field of 50 MV/m–100 MV/m 

material: 30 microns thicknesss - suspension polymerization process by Piezotech (France) + solution cast on glass plate + anneal 105 degrees C for >10 hours (this is different from their other papers)

40 MV/m Electric Field

	
T(deg C)	dT (deg C)

5.3469	0.50
10.2847	0.72
15.1972	0.72
20.1096	0.72
25.0474	0.72
29.9598	0.72
34.8723	0.66
40.2174	0.72
45.1298	0.66
50.0676	0.72

File: src/lahde/tccbuilder/public/TCCMaterialLibrary/310006-P(VDF_TrFE_CFE)/data/dT Adia-T-Not stretched- at 50 Elec Field.txt
Data from "Tunable temperature dependence of electrocaloric effect in ferroelectric relaxor poly(vinylidene fluoride-trifluoroethylene-chlorofluoroethylene terpolymer" Xinyu Li, Xiao-shi Qian, S. G. Lu, Jiping Cheng, Zhao Fang, and Q. M. Zhang. APPLIED PHYSICS LETTERS 99, 052907 (2011). doi: 10.1063/1.3624533. View online: http://dx.doi.org/10.1063/1.3624533.
figure 1 (b) Adiabatic temperature changes as a function of sample temperature in non-stretched P(VDF-TrFE-CFE) 59.2/33.6/7.2 mol. % terpolymer under different constant electric field of 50 MV/m–100 MV/m 

material: 30 microns thicknesss - suspension polymerization process by Piezotech (France) + solution cast on glass plate + anneal 105 degrees C for >10 hours (this is different from their other papers)

50 MV/m Electric Field

	
T(deg C)	dT (deg C)

5.2196	1.16
10.132	1.16
15.0444	1.22
19.9823	1.29
25.3274	1.35
29.9598	1.35
34.8723	1.29
40.2174	1.29
44.8498	1.22
50.1949	1.16

File: src/lahde/tccbuilder/public/TCCMaterialLibrary/310006-P(VDF_TrFE_CFE)/data/dT Adia-T-Not stretched- at 60 Elec Field.txt
Data from "Tunable temperature dependence of electrocaloric effect in ferroelectric relaxor poly(vinylidene fluoride-trifluoroethylene-chlorofluoroethylene terpolymer" Xinyu Li, Xiao-shi Qian, S. G. Lu, Jiping Cheng, Zhao Fang, and Q. M. Zhang. APPLIED PHYSICS LETTERS 99, 052907 (2011). doi: 10.1063/1.3624533. View online: http://dx.doi.org/10.1063/1.3624533.
figure 1 (b) Adiabatic temperature changes as a function of sample temperature in non-stretched P(VDF-TrFE-CFE) 59.2/33.6/7.2 mol. % terpolymer under different constant electric field of 50 MV/m–100 MV/m 

material: 30 microns thicknesss - suspension polymerization process by Piezotech (France) + solution cast on glass plate + anneal 105 degrees C for >10 hours (this is different from their other papers)

60 MV/m Electric Field

	
T(deg C)	dT (deg C)

5.3469	1.82
10.2847	1.89
15.1972	1.82
20.1096	1.89
25.0474	1.95
29.9598	2.01
34.8723	2.01
40.2174	1.95
45.1298	1.95
50.0676	1.51

File: src/lahde/tccbuilder/public/TCCMaterialLibrary/310006-P(VDF_TrFE_CFE)/data/dT Adia-T-Not stretched- at 70 Elec Field.txt
Data from "Tunable temperature dependence of electrocaloric effect in ferroelectric relaxor poly(vinylidene fluoride-trifluoroethylene-chlorofluoroethylene terpolymer" Xinyu Li, Xiao-shi Qian, S. G. Lu, Jiping Cheng, Zhao Fang, and Q. M. Zhang. APPLIED PHYSICS LETTERS 99, 052907 (2011). doi: 10.1063/1.3624533. View online: http://dx.doi.org/10.1063/1.3624533.
figure 1 (b) Adiabatic temperature changes as a function of sample temperature in non-stretched P(VDF-TrFE-CFE) 59.2/33.6/7.2 mol. % terpolymer under different constant electric field of 50 MV/m–100 MV/m 

material: 30 microns thicknesss - suspension polymerization process by Piezotech (France) + solution cast on glass plate + anneal 105 degrees C for >10 hours (this is different from their other papers)

70 MV/m Electric Field

	
T(deg C)	dT (deg C)

5.2196	3.52
10.2847	3.65
15.1972	3.71
20.1096	3.71
25.0474	3.71
30.3671	3.78
35.025	3.78
39.9374	3.71
44.8498	3.71
50.1949	3.27

File: src/lahde/tccbuilder/public/TCCMaterialLibrary/310006-P(VDF_TrFE_CFE)/data/dT Adia-T-Stretched- at 100 Elec Field-Data points.txt
Data from "Tunable temperature dependence of electrocaloric effect in ferroelectric relaxor poly(vinylidene fluoride-trifluoroethylene-chlorofluoroethylene terpolymer" Xinyu Li, Xiao-shi Qian, S. G. Lu, Jiping Cheng, Zhao Fang, and Q. M. Zhang. APPLIED PHYSICS LETTERS 99, 052907 (2011). doi: 10.1063/1.3624533. View online: http://dx.doi.org/10.1063/1.3624533.
figure 1 (c) Adiabatic temperature changes as a function of sample temperature in stretched P(VDF-TrFE-CFE) terpolymer under a constant electric field of 100 MV/m 

material: 7 microns thicknesss - suspension polymerization process by Piezotech (France) + solution cast on glass plate + anneal 105 degrees C for >10 hours (this is different from their other papers)

100 MV/m Electric Field - data points 

	
T(deg C)	dT (deg C)

0.02860	3.48
5.26040	5.46
10.1860	6.30
15.2647	6.73
20.0627	6.99
25.2690	7.34
30.0670	7.91
35.1457	7.45
40.0713	6.67
45.1500	6.65
50.0756	6.18
55.3074	5.49

File: src/lahde/tccbuilder/public/TCCMaterialLibrary/310006-P(VDF_TrFE_CFE)/data/dT Adia-T-Stretched- at 100 Elec Field-The line.txt
Data from "Tunable temperature dependence of electrocaloric effect in ferroelectric relaxor poly(vinylidene fluoride-trifluoroethylene-chlorofluoroethylene terpolymer" Xinyu Li, Xiao-shi Qian, S. G. Lu, Jiping Cheng, Zhao Fang, and Q. M. Zhang. APPLIED PHYSICS LETTERS 99, 052907 (2011). doi: 10.1063/1.3624533. View online: http://dx.doi.org/10.1063/1.3624533.
figure 1 (c) Adiabatic temperature changes as a function of sample temperature in stretched P(VDF-TrFE-CFE) terpolymer under a constant electric field of 100 MV/m 

material: 7 microns thicknesss - suspension polymerization process by Piezotech (France) + solution cast on glass plate + anneal 105 degrees C for >10 hours (this is different from their other papers)

100 MV/m Electric Field - The fitted line 

	
T(deg C)	dT (deg C)

0.4624	4.03
2.1468	4.43
2.8614	4.57
4.1375	4.83
4.8266	5.03
6.5110	5.29
7.2255	5.43
8.5016	5.64
10.6199	6.01
11.3089	6.16
12.5850	6.30
13.5803	6.44
14.9840	6.59
17.3830	6.85
19.0674	7.05
21.7471	7.25
23.7122	7.39
25.9836	7.45
27.6680	7.51
30.0670	7.56
32.0321	7.56
33.9972	7.51
36.2686	7.45
38.6676	7.31
40.6327	7.16
42.5979	7.02
44.5885	6.82
46.5536	6.62
48.7995	6.27
51.0709	6.01
52.7553	5.67
55.0011	5.32

File: src/lahde/tccbuilder/public/TCCMaterialLibrary/310006-P(VDF_TrFE_CFE)/data/dielectric const-T- at 10 kHz.txt
Data From: Large Electrocaloric Effect in Ferroelectric Polymers Near Room Temperature. Bret Neese, Baojin Chu, Sheng-Guo Lu, Yong Wang, E. Furman, Q. M. Zhang. SCIENCE VOL 321 8 AUGUST 2008. DOI: 10.1126/science.1159655. Fig 3 (a) The dielectric constant (K) of P(VDF-TrFE-CFE) 59.2/33.6/7.2 mol % terpolymer films as a function of temperature measured at frequencies of 1, 10, and 100 kHz.

at 10 kHz

IMPORTNAT NOTE: In this paper they dont mention it, but in the thesis on Neese, it says that a totaly different sample, thickness of 10 microns made by solution casting from DMF at 70-80 degrees C with simillar annealing, has been used for DSC and determinning the 
		Owing to the nature of the graph and the overlaps in it, it was not possible to exactly pin point all the data points, therefore, small errors should be expected. The data in the thesis was not much better.


T (degrees C)

-30.7503	6.94
-24.4882	6.79
-21.5588	7.08
-18.5445	7.57
-16.5704	7.95
-14.4264	8.44
-10.2233	9.29
-7.9732	10.59
-5.9991	11.6
-3.94	13.04
-1.6262	14.54
0.1781	16.48
2.2372	18.85
4.3811	21.37
6.3765	24.39
8.5205	27.62
10.5796	31.41
12.7235	35.01
14.6128	38.17
16.8417	41.11
18.7309	43.33
21.0659	45.63
22.7854	47.07
24.9293	48.01
26.7337	48.65
28.1134	49.22
29.9178	49.52
31.6372	49.52
33.5264	49.52
35.9251	48.86
38.5786	48.51
40.8287	47.87
43.4821	47
45.711	46.27
48.1309	45.63
50.2749	44.92
52.5038	44.34
54.7327	43.56
56.813	42.9
59.1268	41.89
63.4147	40.1
99.1617	27.4

File: src/lahde/tccbuilder/public/TCCMaterialLibrary/310006-P(VDF_TrFE_CFE)/data/dielectric const-T- at 100 kHz.txt
Data From: Large Electrocaloric Effect in Ferroelectric Polymers Near Room Temperature. Bret Neese, Baojin Chu, Sheng-Guo Lu, Yong Wang, E. Furman, Q. M. Zhang. SCIENCE VOL 321 8 AUGUST 2008. DOI: 10.1126/science.1159655. Fig 3 (a) The dielectric constant (K) of P(VDF-TrFE-CFE) 59.2/33.6/7.2 mol % terpolymer films as a function of temperature measured at frequencies of 1, 10, and 100 kHz.

100 kHz frequency

IMPORTNAT NOTE: In this paper they dont mention it, but in the thesis on Neese, it says that a totaly different sample, thickness of 10 microns made by solution casting from DMF at 70-80 degrees C with simillar annealing, has been used for DSC and determinning the 
		Owing to the nature of the graph and the overlaps in it, it was not possible to exactly pin point all the data points, therefore, small errors should be expected. The data in the thesis was not much better.


T (degrees C)	K							
	
-30.5805	5.22
-24.8278	4.84
-20.5187	5.29
-16.7402	5.64
-14.6811	5.93
-12.5371	6.35
-10.3932	6.72
-8.2492	7.08
-6.4449	7.65
-4.1098	8.37
-1.881	9.08
0.0932	9.88
2.1523	10.8
4.3811	12.33
6.4614	13.68
8.6054	15.41
10.4947	17.49
12.7235	19.63
14.6128	22.15
16.6718	24.53
18.8158	27.03
20.8961	29.26
22.6155	31.71
24.6746	33.79
26.5638	35.44
28.1134	37.37
29.6418	39.53
31.4674	40.69
33.4415	41.82
35.7553	42.48
38.2389	43.42
40.9136	43.7
43.4821	43.84
45.711	43.7
47.9611	43.19
50.2749	42.48
52.4189	42.12
54.9237	41.4
56.813	40.76
59.0419	40.03
61.2707	39.39
63.4996	38.81
65.7497	38.03
67.7239	37.53
71.5873	35.93
75.6205	34.5
80.0146	33.22
84.1327	31.78
88.3357	30.49
92.369	29.05
98.9919	27.1

File: src/lahde/tccbuilder/public/TCCMaterialLibrary/310006-P(VDF_TrFE_CFE)/data/dielectric const-T- at 1kHz.txt
Data From: Large Electrocaloric Effect in Ferroelectric Polymers Near Room Temperature. Bret Neese, Baojin Chu, Sheng-Guo Lu, Yong Wang, E. Furman, Q. M. Zhang. SCIENCE VOL 321 8 AUGUST 2008. DOI: 10.1126/science.1159655. Fig 3 (a) The dielectric constant (K) of P(VDF-TrFE-CFE) 59.2/33.6/7.2 mol % terpolymer films as a function of temperature measured at frequencies of 1, 10, and 100 kHz.


at 1 kHz

IMPORTNAT NOTE: In this paper they dont mention it, but in the thesis on Neese, it says that a totaly different sample, thickness of 10 microns made by solution casting from DMF at 70-80 degrees C with simillar annealing, has been used for DSC and determinning the 
		Owing to the nature of the graph and the overlaps in it, it was not possible to exactly pin point all the data points, therefore, small errors should be expected. The data in the thesis was not much better.


T (degrees C)	K

-30.5805	8.23
-25.4222	8.16
-22.4291	8.59
-20.8795	8.66
-19.0752	9.29
-17.0161	10.02
-14.8509	10.96
-12.7070	11.96
-10.5630	13.04
-8.5039	14.76
-6.0840	16.78
-4.0249	18.78
-1.8810	21.51
0.0083	24.25
1.9824	27.62
4.2113	30.84
6.3765	34.43
8.7752	38.24
10.7494	41.61
12.8084	45.00
14.6977	47.87
16.7568	49.80
18.5611	51.45
20.8112	52.75
22.6155	53.24
24.7595	53.76
26.3091	53.97
27.8375	53.90
29.9178	53.53
31.5523	53.10
33.3566	52.39
35.8402	51.73
38.2389	50.88
40.9136	50.01
43.3123	49.00
45.7110	48.01
48.2158	47.07
50.1900	45.99
52.7585	44.84
54.8388	44.41
56.9828	43.26
63.6694	40.47
76.1300	36.02
99.2467	27.90
