Repository: katya5226/TCCbuilderApp

# TCCbuilderApp

The original code was forked from the project CircuitJS1 (Copyright(C) Paul Falstad and Iain Sharp, https://github.com/pfalstad/circuitjs1).
To build your own application, see the instructions available at https://github.com/pfalstad/circuitjs1 (README).

TCCbuilder is the world's first open-source tool for modelling macroscopic solid-state, mechanic, and fluidic thermal control elements (TCEs) and thermal control circuits (TCCs) with a graphical user interface and a library of materials and TCEs.
The library of materials contains relevant materials and their properties, that are needed for building and modelling of TCEs and TCCs. It is available at https://github.com/katya5226/TCCMaterialLibrary. Graphical representation of the properties is available at https://matview.tccbuilder.org/.
The library of TCEs contains some of the already built and tested TCEs from literature, especially their dimensions and effective values of thermal conductivity, heat capacity, and density. It is available at https://github.com/katya5226/TCE-Library.

The vision of TCCbuilder is to provide an important bridge between fundamental research and the development of real systems in the fields of cryogenics, energy conversion, microfluidics, biology, chemistry and pharmaceuticals, building, space, sensor technology and caloric cooling.
Researchers around the world are kindly invited to contribute to the project, whether to improve functionality or to add TCEs and materials to the library. Any feedback is also very welcome, fell free to post issues in any of the TCCbuilder repositories.

Live version of the app is available at  https://app.tccbuilder.org.

# TCCMaterialLibrary

When adding a material, first read Material classification.docx.
Make a folder for the material named with its ID and short name (see Material classification.xlsx for ID creation).
Create two subfolders: appInfo and data.
Input all the necessary files (in right format) in the folders (see Material classification.docx).
Add the material to the Material classification.xlsx tables.
Add the flags of the material to materials_flags.csv.

File: src/lahde/tccbuilder/public/TCCMaterialLibrary/500001-Si/data/Thermal conductivity.txt
Data is averaged from all the data from NIST web application (https://trc.nist.gov/MetalsAlloyUI/).
Temperature (K)	Thermal conductivity (W/m/K)

1.87	35.29
3.96	203.58
6.57	431.98
9.17	744.52
13.87	1093.13
17.52	1381.63
24.82	1706.19
27.95	1754.28
38.37	1585.98
43.59	1489.82
58.71	1297.48
75.4	1033.02
87.39	852.71
99.9	672.4
118.68	504.11
135.88	335.81
161.96	263.69
186.99	227.63
202.41	192.58
240.43	160.13
287.38	135.55
347.76	111.95
408.13	89.34
479.69	78.53
533.35	69.68
618.32	58.86
680.94	51
763.67	42.15
850.88	38.21
955.97	33.3
1029.77	32.31
1125.92	29.36
1253.37	24.45
1358.47	23.47
1454.62	34.28
1555.25	37.23
1644.69	39.2
1796.74	48.05
1895.13	54.93
1973.39	59.84
