Repository: katya5226/TCCbuilderApp

# TCCbuilderApp

The original code was forked from the project CircuitJS1 (Copyright(C) Paul Falstad and Iain Sharp, https://github.com/pfalstad/circuitjs1).
To build your own application, see the instructions available at https://github.com/pfalstad/circuitjs1 (README).

TCCbuilder is the world's first open-source tool for modelling macroscopic solid-state, mechanic, and fluidic thermal control elements (TCEs) and thermal control circuits (TCCs) with a graphical user interface and a library of materials and TCEs.
The library of materials contains relevant materials and their properties, that are needed for building and modelling of TCEs and TCCs. It is available at https://github.com/katya5226/TCCMaterialLibrary. Graphical representation of the properties is available at https://matview.tccbuilder.org/.
The library of TCEs contains some of the already built and tested TCEs from literature, especially their dimensions and effective values of thermal conductivity, heat capacity, and density. It is available at https://github.com/katya5226/TCE-Library.

The vision of TCCbuilder is to provide an important bridge between fundamental research and the development of real systems in the fields of cryogenics, energy conversion, microfluidics, biology, chemistry and pharmaceuticals, building, space, sensor technology and caloric cooling.
Researchers around the world are kindly invited to contribute to the project, whether to improve functionality or to add TCEs and materials to the library. Any feedback is also very welcome, fell free to post issues in any of the TCCbuilder repositories.

Live version of the app is available at  https://app.tccbuilder.org.

# TCCMaterialLibrary

When adding a material, first read Material classification.docx.
Make a folder for the material named with its ID and short name (see Material classification.xlsx for ID creation).
Create two subfolders: appInfo and data.
Input all the necessary files (in right format) in the folders (see Material classification.docx).
Add the material to the Material classification.xlsx tables.
Add the flags of the material to materials_flags.csv.

File: src/lahde/tccbuilder/public/TCCMaterialLibrary/500009-InAs/data/Thermal conductivity.txt
Data from Thermal Conductivity of InAs/GaSb Type II Superlattice CHUANLE ZHOU,1,3 B. -M. NGUYEN,2 M. RAZEGHI,2 and M. GRAYSON, Journal of ELECTRONIC MATERIALS, Vol. 41, No. 9, 2012
DOI: 10.1007/s11664-012-2146-y

It is cross ref but the data is for bulk.

Temperature (K)	Thermal conductivity (W/m/K)

2.2963	263.90
2.6066	310.39
2.6454	374.31
2.8693	429.41
3.0627	492.62
3.3218	579.41
3.6029	760.95
3.8458	872.96
4.2333	974.73
4.3015	1177.91
4.6598	1348.48
4.5242	1629.56
5.0541	1865.53
5.4818	2140.12
5.7655	2517.21
6.3464	2960.73
6.8834	3305.89
7.6897	3896.47
10.1057	3896.47
12.2447	3698.98
13.2808	3424.91
15.3755	3067.32
17.1765	2673.76
18.9072	2389.62
21.1478	1932.70
23.9765	1643.18
30.4049	1035.35
36.8405	729.94
61.3964	307.82
72.2265	233.90
94.9196	128.73
109.8908	106.75
135.1317	77.00
168.8502	60.12
195.4822	49.85
205.5993	48.62


Data for higher temperatures is from Muthaiah, Garg (2021), doi:10.1016/j.commatsci.2021.110531

99.1453	117.2747
201.7094	48.8181
297.4359	32.0030
398.2906	22.9014
500.8547	18.4687
600.0000	15.1332
704.2735	13.0073
801.7094	11.4505
996.5812	9.2342
